Repository: sgknsk526/DiscLC_PT

File: data/disc_data.csv (part 1 of 23)
,index,smiles,comp.ID,CAS-RN,formula,mass,name,line,phases
306,307,CCCCCCCCOC1=C(OCCCCCCCC)C=C(N#C~[Cu]Cl)C=C1,80739.0,,C23H37Cl1Cu1N1O2,458.544,,C8H17-O-1/2Ph4-NC-Cu-Cl,Cr 80.3 Dh 96.5 is
307,308,CCCCCCCCCCOC1=C(OCCCCCCCCCC)C=C(N#C~[Cu]Cl)C=C1,80740.0,,C27H45Cl1Cu1N1O2,514.651,,C10H21-O-1/2Ph4-NC-Cu-Cl,Cr 81.4 Dh 115 is
308,309,CCCCCCCCCCCCOC1=C(OCCCCCCCCCCCC)C=C(N#C~[Cu]Cl)C=C1,80741.0,,C31H53Cl1Cu1N1O2,570.757,,C12H25-O-1/2Ph4-NC-Cu-Cl,Cr 86 Dh 124 is
323,324,CCCCCCCCCC(=O)NC1=CC=CC(NC(=O)CCCCCCCCC)=C1C,41111.0,,C27H46N2O2,430.666,Decanoicacid3-decanoylamino-2-methyl-phenylamide,C9H19-CONH-1/3Ph2-CH3,Cr 200 D 205 is
324,325,CCCCCCCCCCC(=O)NC1=CC=CC(NC(=O)CCCCCCCCCC)=C1C,41112.0,,C29H50N2O2,458.72,Undecanoicacid2-methyl-3-undecanoylamino-phenylamide,C10H21-CONH-1/3Ph2-CH3,Cr 191 D 203 is
325,326,CCCCCCCCCCCC(=O)NC1=CC=CC(NC(=O)CCCCCCCCCCC)=C1C,41113.0,,C31H54N2O2,486.773,Dodecanoicacid3-dodecanoylamino-2-methyl-phenylamide,C11H23-CONH-1/3Ph2-CH3,Cr 179 D 202 is
326,327,CCCCCCCCCCCCCC(=O)NC1=CC=CC(NC(=O)CCCCCCCCCCCCC)=C1C,41114.0,,C35H62N2O2,542.879,Tetradecanoicacid2-methyl-3-tetradecanoylamino-phenylamide,C13H27-CONH-1/3Ph2-CH3,Cr 168 D 201 is
327,328,CCCCCCCCCCCCCCCC(=O)NC1=CC=CC(NC(=O)CCCCCCCCCCCCCCC)=C1C,41115.0,,C39H70N2O2,598.985,Hexadecanoicacid3-hexadecanoylamino-2-methyl-phenylamide,C15H31-CONH-1/3Ph2-CH3,Cr 161 D 200 is
328,329,CCCCCCCCCCCCCCCCCC(=O)NC1=CC=CC(NC(=O)CCCCCCCCCCCCCCCCC)=C1C,41116.0,,C43H78N2O2,655.092,Octadecanoicacid2-methyl-3-octadecanoylamino-phenylamide,C17H35-CONH-1/3Ph2-CH3,Cr 156 D 199 is
329,330,CCCCCCCCCCOC1=CC(OCCCCCCCCCC)=CC(C(N)=O)=C1,63236.0,,C27H47N1O3,433.667,"3,5-Bis-decyloxy-benzamide",C10H21-O-3/5Ph1-CONH,Cr 86 D 67 is
331,332,CCCCCOC1=CC(C(N)=O)=CC(OCCCCC)=C1OCCCCC,63239.0,,C22H37N1O4,379.533,"3,4,5-Tris-pentyloxy-benzamide",C5H11-O-1/2/6Ph4-CONH,Cr 90 D 88 is
332,333,CCCCCCOC1=CC(C(N)=O)=CC(OCCCCCC)=C1OCCCCCC,63240.0,,C25H43N1O4,421.613,"3,4,5-Tris-hexyloxy-benzamide",C6H13-O-1/2/6Ph4-CONH,Cr 94 D 87 is
333,334,CCCCCCCOC1=CC(C(N)=O)=CC(OCCCCCCC)=C1OCCCCCCC,63241.0,,C28H49N1O4,463.693,"3,4,5-Tris-heptyloxy-benzamide",C7H15-O-1/2/6Ph4-CONH,Cr 80 D 89 is
334,335,CCCCCCCCOC1=CC(C(N)=O)=CC(OCCCCCCCC)=C1OCCCCCCCC,63242.0,156239-65-5,C31H55N1O4,505.773,"3,4,5-Tris-octyloxy-benzamide",C8H17-O-1/2/6Ph4-CONH,Cr 82 D 89 is
335,336,CCCCCCCCCOC1=CC(C(N)=O)=CC(OCCCCCCCCC)=C1OCCCCCCCCC,63243.0,156239-66-6,C34H61N1O4,547.852,"3,4,5-Tris-nonyloxy-benzamide",C9H19-O-1/2/6Ph4-CONH,Cr 81 D 88 is
336,337,CCCCCCCCCCOC1=CC(C(N)=O)=CC(OCCCCCCCCCC)=C1OCCCCCCCCCC,63244.0,,C37H67N1O4,589.932,"3,4,5-Tris-decyloxy-benzamide",C10H21-O-1/2/6Ph4-CONH,Cr 58 D 85 is
337,338,CCCCCCCCCCCOC1=CC(C(N)=O)=CC(OCCCCCCCCCCC)=C1OCCCCCCCCCCC,63245.0,,C40H73N1O4,632.012,"3,4,5-Tris-undecyloxy-benzamide",C11H23-O-1/2/6Ph4-CONH,Cr 57 D 81 is
338,339,CCCCCCCCCCCCOC1=CC(C(N)=O)=CC(OCCCCCCCCCCCC)=C1OCCCCCCCCCCCC,63246.0,156239-69-9,C43H79N1O4,674.092,"3,4,5-Tris-dodecyloxy-benzamide",C12H25-O-1/2/6Ph4-CONH,Cr 58 D 81 is
339,340,CCCCCCCCCCCCCCOC1=CC(C(N)=O)=CC(OCCCCCCCCCCCCCC)=C1OCCCCCCCCCCCCCC,63247.0,,C49H91N1O4,758.251,"3,4,5-Tris-tetradecyloxy-benzamide",C14H29-O-1/2/6Ph4-CONH,Cr 79 D 80 is
340,341,CCCCCCCCCCCCCCCCCCOC1=CC(C(N)=O)=CC(OCCCCCCCCCCCCCCCCCC)=C1OCCCCCCCCCCCCCCCCCC,76787.0,,C61H115N1O4,926.57,,C18H37-O-1/2/6Ph4-CONH,(53) Cr 93 D 67.7 is
342,343,CCCCCCOC1=CC(N#C~[Cu]Cl)=CC(OCCCCCC)=C1OCCCCCC,80743.0,,C25H41Cl1Cu1N1O3,502.597,,C6H13-O-1/2/6Ph4-NC-Cu-Cl,Cr ? Dh 104.9 is
343,344,CCCCCCCCOC1=CC(N#C~[Cu]Cl)=CC(OCCCCCCCC)=C1OCCCCCCCC,80744.0,,C31H53Cl1Cu1N1O3,586.756,,C8H17-O-1/2/6Ph4-NC-Cu-Cl,Tg 3.4 Dh 83.6 is
344,345,CCCCCCCCCCOC1=CC(N#C~[Cu]Cl)=CC(OCCCCCCCCCC)=C1OCCCCCCCCCC,80745.0,,C37H65Cl1Cu1N1O3,670.916,,C10H21-O-1/2/6Ph4-NC-Cu-Cl,Tg 9 Dh 75.3 is
345,346,CCCCCCCCCCCCOC1=CC(N#C~[Cu]Cl)=CC(OCCCCCCCCCCCC)=C1OCCCCCCCCCCCC,80746.0,,C43H77Cl1Cu1N1O3,755.075,,C12H25-O-1/2/6Ph4-NC-Cu-Cl,Cr 18.1 Dh 93.8 is
1222,1223,CCOC(=O)C1=CC=C2C3=C1/C(C(=O)OCC)=C\C=C/3C1=CC=C(C(=O)OCC)C3=C1/C2=C\C=C/3C(=O)OCC,84430.0,,C32H28O8,540.56,,C2H5-OOC-R1456-COO-C2H5,Cr 244 Dh 313 is
1223,1224,CCCOC(=O)C1=CC=C2C3=C1/C(C(=O)OCCC)=C\C=C/3C1=CC=C(C(=O)OCCC)C3=C1/C2=C\C=C/3C(=O)OCCC,84431.0,,C36H36O8,596.666,,C3H7-OOC-R1456-COO-C3H7,Cr 193 Dh 287 is
1224,1225,CCCCOC(=O)C1=CC=C2C3=C1/C(C(=O)OCCCC)=C\C=C/3C1=CC=C(C(=O)OCCCC)C3=C1/C2=C\C=C/3C(=O)OCCCC,70592.0,,C40H44O8,652.773,"Perylene-3,4,9,10-tetracarboxylicacidtetrabutylester",C4H9-OOC-R1456-COO-C4H9,Cr 161 Dh 242 is
1225,1226,CCCCCOC(=O)C1=CC=C2C3=C1/C(C(=O)OCCCCC)=C\C=C/3C1=CC=C(C(=O)OCCCCC)C3=C1/C2=C\C=C/3C(=O)OCCCCC,70593.0,,C44H52O8,708.879,"Perylene-3,4,9,10-tetracarboxylicacidtetrapentylester",C5H11-OOC-R1456-COO-C5H11,Cr 114 Dh 203 is
1226,1227,CCCCCCOC(=O)C1=CC=C2C3=C1/C(C(=O)OCCCCCC)=C\C=C/3C1=CC=C(C(=O)OCCCCCC)C3=C1/C2=C\C=C/3C(=O)OCCCCCC,84432.0,,C48H60O8,764.985,,C6H13-OOC-R1456-COO-C6H13,Cr 72 Dh 177 is
1227,1228,CCCCCCCOC(=O)C1=CC=C2C3=C1/C(C(=O)OCCCCCCC)=C\C=C/3C1=CC=C(C(=O)OCCCCCCC)C3=C1/C2=C\C=C/3C(=O)OCCCCCCC,70594.0,,C52H68O8,821.092,"Perylene-3,4,9,10-tetracarboxylicacidtetraheptylester",C7H15-OOC-R1456-COO-C7H15,Cr 63 Dh 152 is
1228,1229,CCCCCCCCOC(=O)C1=CC=C2C3=C1/C(C(=O)OCCCCCCCC)=C\C=C/3C1=CC=C(C(=O)OCCCCCCCC)C3=C1/C2=C\C=C/3C(=O)OCCCCCCCC,84433.0,,C56H76O8,877.198,,C8H17-OOC-R1456-COO-C8H17,Cr 62 Dh 132 is
1229,1230,CCCCCCCCCOC(=O)C1=CC=C2C3=C1/C(C(=O)OCCCCCCCCC)=C\C=C/3C1=CC=C(C(=O)OCCCCCCCCC)C3=C1/C2=C\C=C/3C(=O)OCCCCCCCCC,84434.0,,C60H84O8,933.304,,C9H19-OOC-R1456-COO-C9H19,Cr' 44 Cr 60 Dh 100 is
1267,1268,CCCCCC1=S~[Ni]2(S1)SC(CCCCC)=S~2,65269.0,,C12H22Ni1S4,353.256,,C5H11-R646-C5H11,Cr 79 D 43.1 is
1268,1269,CCCCC(CC)C1=S~[Ni]2(S1)SC(C(CC)CCCC)=S~2,65270.0,,C16H30Ni1S4,409.363,,C2H5-/-C2H4)CH-R646-CH(C2H4-/-C2H5,Cr' 64 Cr 124 Dhd 151 is
9914,9915,CCCCOC1=CC=C(N2=CC3=CC=C(OCC)C=C3O[Cu]~23OC2=C\C(OCC)=C/C=C\2C=N~3C2=CC=C(OCCCC)C=C2)C=C1,6599.0,,C38H44Cu1N2O6,688.312,,C2H5-O-SchiffCu-Ph-O-C4H9,Cr 165 D 170 is
9917,9918,CCCCCOC1=CC=C(N2=CC3=CC=C(OCC)C=C3O[Cu]~23OC2=C\C(OCC)=C/C=C\2C=N~3C2=CC=C(OCCCCC)C=C2)C=C1,6602.0,,C40H48Cu1N2O6,716.365,,C2H5-O-SchiffCu-Ph-O-C5H11,Cr' 136.3 Cr 155.2 D 174.1 is
9920,9921,CCCCCCOC1=CC=C(N2=CC3=CC=C(OCC)C=C3O[Cu]~23OC2=C\C(OCC)=C/C=C\2C=N~3C2=CC=C(OCCCCCC)C=C2)C=C1,6605.0,,C42H52Cu1N2O6,744.418,,C2H5-O-SchiffCu-Ph-O-C6H13,Cr 148.9 D 179 is
9925,9926,CCCCCCCOC1=CC=C(N2=CC3=CC=C(OCC)C=C3O[Cu]~23OC2=C\C(OCC)=C/C=C\2C=N~3C2=CC=C(OCCCCCCC)C=C2)C=C1,6609.0,,C44H56Cu1N2O6,772.471,,C2H5-O-SchiffCu-Ph-O-C7H15,Cr 135.6 D 170.8 is
9928,9929,CCCCCCCCOC1=CC=C(N2=CC3=CC=C(OCC)C=C3O[Cu]~23OC2=C\C(OCC)=C/C=C\2C=N~3C2=CC=C(OCCCCCCCC)C=C2)C=C1,6612.0,,C46H60Cu1N2O6,800.524,,C2H5-O-SchiffCu-Ph-O-C8H17,Cr 131.7 D 179.1 is
11272,11273,CCCCCCCCOC1=CC=C2/C=N(/C3=CC(OCCCCCCCC)=C(OCCCCCCCC)C=C3)~[Cu]3(OC2=C1)OC1=CC(OCCCCCCCC)=CC=C1/C=N~3/C1=CC(OCCCCCCCC)=C(OCCCCCCCC)C=C1,79511.0,,C74H116Cu1N2O8,1225.267,,C8H17-O-1/2Ph4-CuSchiff-O-C8H17,(133) Cr' 163.2 Cr 178.9 Dhd 325.5 is
11273,11274,CCCCCCCCCCOC1=CC=C2/C=N(/C3=CC(OCCCCCCCCCC)=C(OCCCCCCCCCC)C=C3)~[Cu]3(OC2=C1)OC1=CC(OCCCCCCCCCC)=CC=C1/C=N~3/C1=CC(OCCCCCCCCCC)=C(OCCCCCCCCCC)C=C1,79512.0,,C86H140Cu1N2O8,1393.586,,C10H21-O-1/2Ph4-CuSchiff-O-C10H21,(133) Cr' 152.4 Cr 165.7 Dhd 313 is
11274,11275,CCCCCCCCCCCCOC1=CC=C2/C=N(/C3=CC(OCCCCCCCCCCCC)=C(OCCCCCCCCCCCC)C=C3)~[Cu]3(OC2=C1)OC1=CC(OCCCCCCCCCCCC)=CC=C1/C=N~3/C1=CC(OCCCCCCCCCCCC)=C(OCCCCCCCCCCCC)C=C1,79513.0,,C98H164Cu1N2O8,1561.905,,C12H25-O-1/2Ph4-CuSchiff-O-C12H25,(114) Cr 142.7 Dhd 292.6 is
11275,11276,CCCCCCCCCCCCCCOC1=CC=C2/C=N(/C3=CC(OCCCCCCCCCCCCCC)=C(OCCCCCCCCCCCCCC)C=C3)~[Cu]3(OC2=C1)OC1=CC(OCCCCCCCCCCCCCC)=CC=C1/C=N~3/C1=CC(OCCCCCCCCCCCCCC)=C(OCCCCCCCCCCCCCC)C=C1,79514.0,,C110H188Cu1N2O8,1730.224,,C14H29-O-1/2Ph4-CuSchiff-O-C14H29,(107) Cr 139.4 Dhd 271.7 is
11276,11277,CCCCCCCCCCCCCCCCOC1=CC=C2/C=N(/C3=CC(OCCCCCCCCCCCCCCCC)=C(OCCCCCCCCCCCCCCCC)C=C3)~[Cu]3(OC2=C1)OC1=CC(OCCCCCCCCCCCCCCCC)=CC=C1/C=N~3/C1=CC(OCCCCCCCCCCCCCCCC)=C(OCCCCCCCCCCCCCCCC)C=C1,79515.0,,C122H212Cu1N2O8,1898.543,,C16H33-O-1/2Ph4-CuSchiff-O-C16H33,(106) Cr 135.7 Dhd 252.7 is
11277,11278,CCCCCCCCCCOC1=CC(C2=NN=C(C3=CC(OCCCCCCCCCC)=C(OCCCCCCCCCC)C(OCCCCCCCCCC)=C3)N2CCCCCC)=CC(OCCCCCCCCCC)=C1OCCCCCCCCCC,80709.0,,C80H143N3O6,1243.008,,C10H21-O-1/2/6Ph4-R2078-C6H13,Cr ? Dhd 62.8 is
11278,11279,CCCCCCCCCCCCON1C(C2=CC(OCCCCCCCCCC)=C(OCCCCCCCCCC)C(OCCCCCCCCCC)=C2)=NN=C1C1=CC(OCCCCCCCCCC)=C(OCCCCCCCCCC)C(OCCCCCCCCCC)=C1,80710.0,,C86H155N3O7,1343.167,,C10H21-O-1/2/6Ph4-R2078-O-C12H25,Cr ? Dhd 71.2 is
25044,25045,CCCCCCCCCCCCOC1=CC=C(COC2=CC(C(=O)OCCO)=CC(OCC3=CC=C(OCCCCCCCCCCCC)C=C3)=C2OCC2=CC=C(OCCCCCCCCCCCC)C=C2)C=C1,70602.0,,C66H100O9,1037.495,"3,4,5-Tris-(4-dodecyloxy-benzyloxy)-benzoicacid2-hydroxy-ethylester",C12H25-O-Ph-CH2-O-1/2/6Ph4-COO-C2H4-O,(25) Cr' 46 Cr' 58 Cr 71 Dh 85 is
25045,25046,CCCCCCCCCCCCOC1=CC=C(COC2=CC(C(=O)OCCOCCO)=CC(OCC3=CC=C(OCCCCCCCCCCCC)C=C3)=C2OCC2=CC=C(OCCCCCCCCCCCC)C=C2)C=C1,70603.0,,C68H104O10,1081.547,"3,4,5-Tris-(4-dodecyloxy-benzyloxy)-benzoicacid2-(2-hydroxy-ethoxy)-ethylester",C12H25-O-Ph-CH2-O-1/2/6Ph4-COO-C2H4-O-C2H4-O,(35) Cr 66 Dh 73 is
25046,25047,CCCCCCCCCCCCOC1=CC=C(COC2=CC(C(=O)OCCOCCOCCO)=CC(OCC3=CC=C(OCCCCCCCCCCCC)C=C3)=C2OCC2=CC=C(OCCCCCCCCCCCC)C=C2)C=C1,70604.0,,C70H108O11,1125.6,"3,4,5-Tris-(4-dodecyloxy-benzyloxy)-benzoicacid2-[2-(2-hydroxy-ethoxy)-ethoxy]-ethylester",C12H25-O-Ph-CH2-O-1/2/6Ph4-COO-C2H4-O-C2H4-O-C2H4-O,(34) Cr 56 Dh 63 is
25047,25048,CCCCCCCCCCCCOC1=CC=C(COC2=CC(C(=O)OCCOCCOCCOCCO)=CC(OCC3=CC=C(OCCCCCCCCCCCC)C=C3)=C2OCC2=CC=C(OCCCCCCCCCCCC)C=C2)C=C1,70605.0,,C72H112O12,1169.653,"3,4,5-Tris-(4-dodecyloxy-benzyloxy)-benzoicacid2-{2-[2-(2-hydroxy-ethoxy)-ethoxy]-ethoxy}-ethylester",C12H25-O-Ph-CH2-O-1/2/6Ph4-COO-C2H4-O-C2H4-O-C2H4-O-C2H4-O,(31) Cr 50 Dh 59 is
30523,30524,CCCCCCCCCCCCOC1=C(OCCCCCCCCCCCC)C=C(/C=N/NC2=C([N+](=O)[O-])C=C([N+](=O)[O-])C=C2)C=C1,21012.0,,C37H58N4O6,654.88,,O2N-PhNO2-NH-N=CH-4Ph1/2-O-C12H25,Cr 130 D 94 is
30524,30525,CCCCCCCCCCCCCCCCOC1=C(OCCCCCCCCCCCCCCCC)C=C(/C=N/NC2=C([N+](=O)[O-])C=C([N+](=O)[O-])C=C2)C=C1,21013.0,,C45H74N4O6,767.092,,O2N-PhNO2-NH-N=CH-4Ph1/2-O-C16H33,Cr 124 D 130 is
30525,30526,CCCCCCCCCCCCCCCCOC1=C(OCCCCCCCCCCCCCCCC)C=C(/C=C/C=N/NC2=C([N+](=O)[O-])C=C([N+](=O)[O-])C=C2)C=C1,21014.0,,C47H76N4O6,793.13,,O2N-PhNO2-NH-N=CH-CH=CH-4Ph1/2-O-C16H33,Cr 115 D 85 is
30553,30554,CCCCCCCCCCOC1=CC(C(=O)NCCNC(=O)C2=CC(OCCCCCCCCCC)=C(OCCCCCCCCCC)C(OCCCCCCCCCC)=C2)=CC(OCCCCCCCCCC)=C1OCCCCCCCCCC,75980.0,,C76H136N2O8,1205.902,,C10H21-O-1/2/6Ph4-CONH-C2H4-NHOC-4Ph1/2/6-O-C10H21,(-9) Cr' 24 Cr 72 Dh 133 is
30554,30555,CCCCCCCCCCCOC1=CC(C(=O)NCCNC(=O)C2=CC(OCCCCCCCCCCC)=C(OCCCCCCCCCCC)C(OCCCCCCCCCCC)=C2)=CC(OCCCCCCCCCCC)=C1OCCCCCCCCCCC,75981.0,,C82H148N2O8,1290.061,,C11H23-O-1/2/6Ph4-CONH-C2H4-NHOC-4Ph1/2/6-O-C11H23,(27) Cr' 16 Cr 38 Dh 131 is
30555,30556,CCCCCCCCCCCCOC1=CC(C(=O)NCCNC(=O)C2=CC(OCCCCCCCCCCCC)=C(OCCCCCCCCCCCC)C(OCCCCCCCCCCCC)=C2)=CC(OCCCCCCCCCCCC)=C1OCCCCCCCCCCCC,75982.0,,C88H160N2O8,1374.221,,C12H25-O-1/2/6Ph4-CONH-C2H4-NHOC-4Ph1/2/6-O-C12H25,(32) Cr' 41 Cr 63 Dh 129 is
30556,30557,CCCCCCCCCCCCCCOC1=CC(C(=O)NCCNC(=O)C2=CC(OCCCCCCCCCCCCCC)=C(OCCCCCCCCCCCCCC)C(OCCCCCCCCCCCCCC)=C2)=CC(OCCCCCCCCCCCCCC)=C1OCCCCCCCCCCCCCC,75983.0,,C100H184N2O8,1542.54,,C14H29-O-1/2/6Ph4-CONH-C2H4-NHOC-4Ph1/2/6-O-C14H29,(44) Cr' 3 Cr' 43 Cr 58 Dh 126 is
30557,30558,CCCCCCCCCCCCCCCCOC1=CC(C(=O)NCCNC(=O)C2=CC(OCCCCCCCCCCCCCCCC)=C(OCCCCCCCCCCCCCCCC)C(OCCCCCCCCCCCCCCCC)=C2)=CC(OCCCCCCCCCCCCCCCC)=C1OCCCCCCCCCCCCCCCC,75984.0,,C112H208N2O8,1710.859,,C16H33-O-1/2/6Ph4-CONH-C2H4-NHOC-4Ph1/2/6-O-C16H33,(54) Cr' 72 Cr 84 Dh 123 is
30558,30559,CCCCCCCCCCCCCCCCCCOC1=CC(C(=O)NCCNC(=O)C2=CC(OCCCCCCCCCCCCCCCCCC)=C(OCCCCCCCCCCCCCCCCCC)C(OCCCCCCCCCCCCCCCCCC)=C2)=CC(OCCCCCCCCCCCCCCCCCC)=C1OCCCCCCCCCCCCCCCCCC,75985.0,,C124H232N2O8,1879.178,,C18H37-O-1/2/6Ph4-CONH-C2H4-NHOC-4Ph1/2/6-O-C18H37,(64) Cr' 55 Cr' 72 Cr 80 Dh 119 is
30560,30561,CCCCCCCCCCCCOC1=CC(C#N~[Pd](Cl)(Cl)~N#CC2=CC(OCCCCCCCCCCCC)=C(OCCCCCCCCCCCC)C(OCCCCCCCCCCCC)=C2)=CC(OCCCCCCCCCCCC)=C1OCCCCCCCCCCCC,76788.0,,C86H154Cl2N2O6Pd1,1489.459,,C12H25-O-1/2/6Ph4-CN-PdCl2-NC-4Ph1/2/6-O-C12H25,(67) Cr 73.3 D 91.2 is
30561,30562,CCCCCCCCCCCCCCCCCCOC1=CC(C#N~[Pd](Cl)(Cl)~N#CC2=CC(OCCCCCCCCCCCCCCCCCC)=C(OCCCCCCCCCCCCCCCCCC)C(OCCCCCCCCCCCCCCCCCC)=C2)=CC(OCCCCCCCCCCCCCCCCCC)=C1OCCCCCCCCCCCCCCCCCC,76789.0,,C122H226Cl2N2O6Pd1,1994.416,,C18H37-O-1/2/6Ph4-CN-PdCl2-NC-4Ph1/2/6-O-C18H37,(44) Cr 58.4 D 80.4 is
30562,30563,CCCCCCCCOC1=CC(/C=N/NC2=C([N+](=O)[O-])C=C([N+](=O)[O-])C=C2)=CC(OCCCCCCCC)=C1OCCCCCCCC,21016.0,,C37H58N4O7,670.879,,O2N-PhNO2-NH-N=CH-4Ph1/2/6-O-C8H17,Cr 96 D 136 is
30563,30564,CCCCCCCCCCCCOC1=CC(/C=N/NC2=C([N+](=O)[O-])C=C([N+](=O)[O-])C=C2)=CC(OCCCCCCCCCCCC)=C1OCCCCCCCCCCCC,21017.0,,C49H82N4O7,839.198,,O2N-PhNO2-NH-N=CH-4Ph1/2/6-O-C12H25,Cr 97 D 137 is
30564,30565,CCCCCCCCCCCCCCCCOC1=CC(/C=N/NC2=C([N+](=O)[O-])C=C([N+](=O)[O-])C=C2)=CC(OCCCCCCCCCCCCCCCC)=C1OCCCCCCCCCCCCCCCC,21018.0,,C61H106N4O7,1007.517,,O2N-PhNO2-NH-N=CH-4Ph1/2/6-O-C16H33,Cr 106 D 134 is
31298,31299,CCCCCCCCC1=CC=C2/C=C(C#CC3=C/C4=C/C=C(CCCCCCCC)\C=C/C4=C3)\C=C/2C=C1,112100.0,,C38H46,502.772,,C8H17-R1251-C:::C-R1250-C8H17,Cr' 44 Cr 118.8 Dro 146.1 E 159.4 N 215 dec
35011,35012,CCCCCCCCCCCCCCCCC1=CC=C(C2=CC=C(C3=O~[Cu]4(OC(C)=C3)OC(C)=CC(C3=CC=C(C5=CC=C(CCCCCCCCCCCCCCCC)C=C5)C=C3)=O~4)C=C2)C=C1,24045.0,,C64H90Cu1O4,986.943,,C16H33-Ph-Ph-R601-CH3,Cr 129.5 Dro 172.5 is
35018,35019,CCCCCCCCCOC1=CC=C(C2=CC=C(C3=O~[Cu]4(OC(C)=C3)OC(C)=CC(C3=CC=C(C5=CC=C(OCCCCCCCCC)C=C5)C=C3)=O~4)C=C2)C=C1,63328.0,,C50H62Cu1O6,822.57,,C9H19-O-Ph-Ph-R601-CH3,Cr' ? Cr' ? Cr 193 Dro 213.2 is
35019,35020,CCCCCCCCCCOC1=CC=C(C2=CC=C(C3=O~[Cu]4(OC(C)=C3)OC(C)=CC(C3=CC=C(C5=CC=C(OCCCCCCCCCC)C=C5)C=C3)=O~4)C=C2)C=C1,63329.0,,C52H66Cu1O6,850.623,,C10H21-O-Ph-Ph-R601-CH3,Cr' ? Cr' ? Cr 161.4 Dro 211.8 is
35023,35024,CCCCCCCCCCCCOC1=CC=C(C2=CC=C(C3=O~[Cu]4(OC(C)=C3)OC(C)=CC(C3=CC=C(C5=CC=C(OCCCCCCCCCCCC)C=C5)C=C3)=O~4)C=C2)C=C1,61589.0,,C56H74Cu1O6,906.729,,C12H25-O-Ph-Ph-R601-CH3,Cr' ? Cr' ? Cr 135.1 Dro 208.8 is
35029,35030,CCCCCCCCCCCCCCCCOC1=CC=C(C2=CC=C(C3=O~[Cu]4(OC(C)=C3)OC(C)=CC(C3=CC=C(C5=CC=C(OCCCCCCCCCCCCCCCC)C=C5)C=C3)=O~4)C=C2)C=C1,62905.0,,C64H90Cu1O6,1018.942,,C16H33-O-Ph-Ph-R601-CH3,Cr 127 Dro 199.9 is
35030,35031,CCCCCCCCCCCCCCCCCCOC1=CC=C(C2=CC=C(C3=O~[Cu]4(OC(C)=C3)OC(C)=CC(C3=CC=C(C5=CC=C(OCCCCCCCCCCCCCCCCCC)C=C5)C=C3)=O~4)C=C2)C=C1,63331.0,,C68H98Cu1O6,1075.048,,C18H37-O-Ph-Ph-R601-CH3,Cr 130.9 Dro 196.5 is
35740,35741,CCCCCCCCCCOC1=CC(C2=NN=C(C3=CC(OCCCCCCCCCC)=C(OCCCCCCCCCC)C(OCCCCCCCCCC)=C3)N2C2=CC=CC=C2)=CC(OCCCCCCCCCC)=C1OCCCCCCCCCC,80707.0,,C80H135N3O6,1234.944,,C10H21-O-1/2/6Ph4-R2078-Ph,Cr ? Dhd 80.1 is
35741,35742,CCCCCCCCCCOC1=CC(C2=NN=C(C3=CC(OCCCCCCCCCC)=C(OCCCCCCCCCC)C(OCCCCCCCCCC)=C3)N2C2=CC=C(OC)C=C2)=CC(OCCCCCCCCCC)=C1OCCCCCCCCCC,80708.0,,C81H137N3O7,1264.97,,C10H21-O-1/2/6Ph4-R2078-Ph-O-CH3,Cr ? Dhd 99.9 is
35743,35744,CCCCCCOC1=CC(C2=O~[Cu]3(OC(C4=CC=C(OC(C)CCCCCC)C=C4)=C2)OC(C2=CC=C(OC(C)CCCCCC)C=C2)=CC(C2=CC(OCCCCCC)=C(OCCCCCC)C(OCCCCCC)=C2)=O~3)=CC(OCCCCCC)=C1OCCCCCC,111388.0,,C82H126Cu1O12,1367.417,,C6H13-O-1/2/6Ph4-R601-Ph-O-CHMe-C6H13,Cr 73.1 Dhd 82.2 is
35744,35745,CCCCCCCOC1=CC(C2=O~[Cu]3(OC(C4=CC=C(OC(C)CCCCCC)C=C4)=C2)OC(C2=CC=C(OC(C)CCCCCC)C=C2)=CC(C2=CC(OCCCCCCC)=C(OCCCCCCC)C(OCCCCCCC)=C2)=O~3)=CC(OCCCCCCC)=C1OCCCCCCC,111389.0,,C88H138Cu1O12,1451.576,,C7H15-O-1/2/6Ph4-R601-Ph-O-CHMe-C6H13,(33) Cr 78.1 Dhd 50 is
35745,35746,CCCCCCCCOC1=CC(C2=O~[Cu]3(OC(C4=CC=C(OC(C)CCCCCC)C=C4)=C2)OC(C2=CC=C(OC(C)CCCCCC)C=C2)=CC(C2=CC(OCCCCCCCC)=C(OCCCCCCCC)C(OCCCCCCCC)=C2)=O~3)=CC(OCCCCCCCC)=C1OCCCCCCCC,111390.0,,C94H150Cu1O12,1535.736,,C8H17-O-1/2/6Ph4-R601-Ph-O-CHMe-C6H13,Cr 48.5 Dhd 68.3 is
35746,35747,CCCCCCCCCCCCOC1=CC(C2=O~[Cu]3(OC(C4=CC=C(OC(C)CCCCCC)C=C4)=C2)OC(C2=CC=C(OC(C)CCCCCC)C=C2)=CC(C2=CC(OCCCCCCCCCCCC)=C(OCCCCCCCCCCCC)C(OCCCCCCCCCCCC)=C2)=O~3)=CC(OCCCCCCCCCCCC)=C1OCCCCCCCCCCCC,111391.0,,C118H198Cu1O12,1872.374,,C12H25-O-1/2/6Ph4-R601-Ph-O-CHMe-C6H13,Cr 62.9 Dhd 68.3 is
37450,37451,CCCCCCCCCCOC1=C(OCCCCCCCCCC)C=C(C2=CC(C3=CC(OCCCCCCCCCC)=C(OCCCCCCCCCC)C=C3)=O~[TlH2]O2)C=C1,68246.0,,C55H91O6Tl1,1052.691,,C10H21-O-1/2Ph4-R651-4Ph1/2-O-C10H21,(58) Cr 94.4 Dhd 75.4 is
37451,37452,CCCCCCCCCCCCCCOC1=C(OCCCCCCCCCCCCCC)C=C(/C=N2\N=C(C3=CC(OCCCCCCCCCCCCCC)=C(OCCCCCCCCCCCCCC)C=C3)O[Ni]~23OC(C2=CC(OCCCCCCCCCCCCCC)=C(OCCCCCCCCCCCCCC)C=C2)=N/N~3=C\C2=CC(OCCCCCCCCCCCCCC)=C(OCCCCCCCCCCCCCC)C=C2)C=C1,79503.0,,C140H246N4Ni1O10,2204.165,,C14H29-O-1/2Ph4-R1872-4Ph1/2-O-C14H29,(40) Cr' 75.7 Cr 131.9 Dhd 158 is
37454,37455,CCCCCOC1=CC(C2=N/N(=C\C3=CC(OCCCCC)=C(OCCCCC)C=C3)~[Ni]3(O2)OC(C2=CC(OCCCCC)=C(OCCCCC)C(OCCCCC)=C2)=N/N~3=C\C2=CC(OCCCCC)=C(OCCCCC)C=C2)=CC(OCCCCC)=C1OCCCCC,79504.0,,C78H122N4Ni1O12,1366.516,,C5H11-O-1/2/6Ph4-R1872-4Ph1/2-O-C5H11,(36) Cr' 79.9 Cr 216.6 Drd 211.4 is
37455,37456,CCCCCCOC1=CC(C2=N/N(=C\C3=CC(OCCCCCC)=C(OCCCCCC)C=C3)~[Ni]3(O2)OC(C2=CC(OCCCCCC)=C(OCCCCCC)C(OCCCCCC)=C2)=N/N~3=C\C2=CC(OCCCCCC)=C(OCCCCCC)C=C2)=CC(OCCCCCC)=C1OCCCCCC,79505.0,,C88H142N4Ni1O12,1506.782,,C6H13-O-1/2/6Ph4-R1872-4Ph1/2-O-C6H13,(42) Cr' 74.8 Cr 224.5 Drd 218.6 is
37456,37457,CCCCCCCOC1=CC(C2=N/N(=C\C3=CC(OCCCCCCC)=C(OCCCCCCC)C=C3)~[Ni]3(O2)OC(C2=CC(OCCCCCCC)=C(OCCCCCCC)C(OCCCCCCC)=C2)=N/N~3=C\C2=CC(OCCCCCCC)=C(OCCCCCCC)C=C2)=CC(OCCCCCCC)=C1OCCCCCCC,79506.0,,C98H162N4Ni1O12,1647.048,,C7H15-O-1/2/6Ph4-R1872-4Ph1/2-O-C7H15,(42) Cr' 27.2 Cr 217.8 Drd 208.8 is
37457,37458,CCCCCCCCOC1=CC(C2=N/N(=C\C3=CC(OCCCCCCCC)=C(OCCCCCCCC)C=C3)~[Ni]3(O2)OC(C2=CC(OCCCCCCCC)=C(OCCCCCCCC)C(OCCCCCCCC)=C2)=N/N~3=C\C2=CC(OCCCCCCCC)=C(OCCCCCCCC)C=C2)=CC(OCCCCCCCC)=C1OCCCCCCCC,79507.0,,C108H182N4Ni1O12,1787.314,,C8H17-O-1/2/6Ph4-R1872-4Ph1/2-O-C8H17,(17) Cr' 63.5 Cr 217.8 Drd 214.5 is
37458,37459,CCCCCCCCCCOC1=CC(C2=N/N(=C\C3=CC(OCCCCCCCCCC)=C(OCCCCCCCCCC)C=C3)~[Ni]3(O2)OC(C2=CC(OCCCCCCCCCC)=C(OCCCCCCCCCC)C(OCCCCCCCCCC)=C2)=N/N~3=C\C2=CC(OCCCCCCCCCC)=C(OCCCCCCCCCC)C=C2)=CC(OCCCCCCCCCC)=C1OCCCCCCCCCC,79508.0,,C128H222N4Ni1O12,2067.845,,C10H21-O-1/2/6Ph4-R1872-4Ph1/2-O-C10H21,(21) Cr' 73.6 Cr 203.5 Dhd 200.9 is
37459,37460,CCCCCCCCCCCCOC1=CC(C2=N/N(=C\C3=CC(OCCCCCCCCCCCC)=C(OCCCCCCCCCCCC)C=C3)~[Ni]3(O2)OC(C2=CC(OCCCCCCCCCCCC)=C(OCCCCCCCCCCCC)C(OCCCCCCCCCCCC)=C2)=N/N~3=C\C2=CC(OCCCCCCCCCCCC)=C(OCCCCCCCCCCCC)C=C2)=CC(OCCCCCCCCCCCC)=C1OCCCCCCCCCCCC,79509.0,,C148H262N4Ni1O12,2348.377,,C12H25-O-1/2/6Ph4-R1872-4Ph1/2-O-C12H25,(25) Cr' 68.8 Cr 78.2 Dhd 189.9 is
37460,37461,CCCCCCCCCCCCCCOC1=CC(C2=N/N(=C\C3=CC(OCCCCCCCCCCCCCC)=C(OCCCCCCCCCCCCCC)C=C3)~[Ni]3(O2)OC(C2=CC(OCCCCCCCCCCCCCC)=C(OCCCCCCCCCCCCCC)C(OCCCCCCCCCCCCCC)=C2)=N/N~3=C\C2=CC(OCCCCCCCCCCCCCC)=C(OCCCCCCCCCCCCCC)C=C2)=CC(OCCCCCCCCCCCCCC)=C1OCCCCCCCCCCCCCC,79510.0,,C168H302N4Ni1O12,2628.909,,C14H29-O-1/2/6Ph4-R1872-4Ph1/2-O-C14H29,(45) Cr' 72.4 Cr 78.4 Dhd 173.9 is
37464,37465,CCCCCCCCCCOC1=CC(C2=CC(C3=CC(OCCCCCCCCCC)=C(OCCCCCCCCCC)C(OCCCCCCCCCC)=C3)=NC(C3=CC(OCCCCCCCCCC)=C(OCCCCCCCCCC)C(OCCCCCCCCCC)=C3)=N2)=CC(OCCCCCCCCCC)=C1OCCCCCCCCCC,80856.0,,C112H196N2O9,1714.763,,C10H21-O-1/2/6Ph4-4/6Pyr2-4Ph1/2/6-O-C10H21,(34) Cr 62.1 Dhd 140.5 is
37466,37467,CCCCCOC1=CC(C2=NN=C(C3=CC(OCCCCC)=C(OCCCCC)C(OCCCCC)=C3)O2)=CC(OCCCCC)=C1OCCCCC,84028.0,,C44H70N2O7,739.036,,C5H11-O-1/2/6Ph4-R259-4Ph1/2/6-O-C5H11,(34) Cr 54.4 Dhd 70.6 is
37467,37468,CCCCCCOC1=CC(C2=NN=C(C3=CC(OCCCCCC)=C(OCCCCCC)C(OCCCCCC)=C3)O2)=CC(OCCCCCC)=C1OCCCCCC,84029.0,,C50H82N2O7,823.195,,C6H13-O-1/2/6Ph4-R259-4Ph1/2/6-O-C6H13,Cr ? Dhd 68.3 is
37468,37469,CCCCCCCOC1=CC(C2=NN=C(C3=CC(OCCCCCCC)=C(OCCCCCCC)C(OCCCCCCC)=C3)O2)=CC(OCCCCCCC)=C1OCCCCCCC,84030.0,,C56H94N2O7,907.355,,C7H15-O-1/2/6Ph4-R259-4Ph1/2/6-O-C7H15,Cr ? Dhd 72.1 is
37469,37470,CCCCCCCCOC1=CC(C2=NN=C(C3=CC(OCCCCCCCC)=C(OCCCCCCCC)C(OCCCCCCCC)=C3)O2)=CC(OCCCCCCCC)=C1OCCCCCCCC,84031.0,,C62H106N2O7,991.514,,C8H17-O-1/2/6Ph4-R259-4Ph1/2/6-O-C8H17,Cr ? Dhd 70.5 is
37470,37471,CCCCCCCCCCOC1=CC(C2=NN=C(C3=CC(OCCCCCCCCCC)=C(OCCCCCCCCCC)C(OCCCCCCCCCC)=C3)O2)=CC(OCCCCCCCCCC)=C1OCCCCCCCCCC,84032.0,,C74H130N2O7,1159.833,,C10H21-O-1/2/6Ph4-R259-4Ph1/2/6-O-C10H21,Cr ? Dhd 63.8 is
37471,37472,CCCCCCCCCCCCOC1=CC(C2=NN=C(C3=CC(OCCCCCCCCCCCC)=C(OCCCCCCCCCCCC)C(OCCCCCCCCCCCC)=C3)O2)=CC(OCCCCCCCCCCCC)=C1OCCCCCCCCCCCC,84033.0,,C86H154N2O7,1328.152,,C12H25-O-1/2/6Ph4-R259-4Ph1/2/6-O-C12H25,(16) Cr 31.9 Dhd 59.3 is
37472,37473,CCCCCCCCCCCCCCOC1=CC(C2=NN=C(C3=CC(OCCCCCCCCCCCCCC)=C(OCCCCCCCCCCCCCC)C(OCCCCCCCCCCCCCC)=C3)O2)=CC(OCCCCCCCCCCCCCC)=C1OCCCCCCCCCCCCCC,84034.0,,C98H178N2O7,1496.471,,C14H29-O-1/2/6Ph4-R259-4Ph1/2/6-O-C14H29,(26) Cr 33.9 Dhd 58.6 is
37473,37474,CCCCCCCCCCCCCCCCOC1=CC(C2=NN=C(C3=CC(OCCCCCCCCCCCCCCCC)=C(OCCCCCCCCCCCCCCCC)C(OCCCCCCCCCCCCCCCC)=C3)O2)=CC(OCCCCCCCCCCCCCCCC)=C1OCCCCCCCCCCCCCCCC,84035.0,,C110H202N2O7,1664.79,,C16H33-O-1/2/6Ph4-R259-4Ph1/2/6-O-C16H33,(42) Cr 51.4 Dhd 54.1 is
37474,37475,CCCCCCCCCCCCOC1=CC(C=C2C(=O)N3C(=O)C(=CC4=CC(OCCCCCCCCCCCC)=C(OCCCCCCCCCCCC)C(OCCCCCCCCCCCC)=C4)C(=O)N3C2=O)=CC(OCCCCCCCCCCCC)=C1OCCCCCCCCCCCC,60352.0,,C92H156N2O10,1450.23,,C12H25-O-1/2/6Ph4-R1402-4Ph1/2/6-O-C12H25,Cr 64 Dr 112 Dh 133 is
37475,37476,CCCCCCCCCCOC1=CC(C2=CC(C3=CC(OCCCCCCCCCC)=C(OCCCCCCCCCC)C(OCCCCCCCCCC)=C3)=O~[TlH2]O2)=CC(OCCCCCCCCCC)=C1OCCCCCCCCCC,68248.0,,C75H131O8Tl1,1365.221,,C10H21-O-1/2/6Ph4-R651-4Ph1/2/6-O-C10H21,(25) Cr 74.8 Dhd 68.7 is
46831,46832,CCCCCCOC1=CC(C2=NN=C(C3=CC(OCCCCCC)=C(OCCCCCC)C(OCCCCCC)=C3)N2CC2=CC=CC=C2)=CC(OCCCCCC)=C1OCCCCCC,80701.0,,C57H89N3O6,912.333,,C6H13-O-1/2/6Ph4-R2078-CH2-Ph,Cr ? Dhd 61.6 is
46832,46833,CCCCCCCOC1=CC(C2=NN=C(C3=CC(OCCCCCCC)=C(OCCCCCCC)C(OCCCCCCC)=C3)N2CC2=CC=CC=C2)=CC(OCCCCCCC)=C1OCCCCCCC,80702.0,,C63H101N3O6,996.493,,C7H15-O-1/2/6Ph4-R2078-CH2-Ph,Cr ? Dhd 66.5 is
46833,46834,CCCCCCCCOC1=CC(C2=NN=C(C3=CC(OCCCCCCCC)=C(OCCCCCCCC)C(OCCCCCCCC)=C3)N2CC2=CC=CC=C2)=CC(OCCCCCCCC)=C1OCCCCCCCC,80703.0,,C69H113N3O6,1080.652,,C8H17-O-1/2/6Ph4-R2078-CH2-Ph,Cr ? Dhd 69.1 is
46834,46835,CCCCCCCCCCOC1=CC(C2=NN=C(C3=CC(OCCCCCCCCCC)=C(OCCCCCCCCCC)C(OCCCCCCCCCC)=C3)N2CC2=CC=CC=C2)=CC(OCCCCCCCCCC)=C1OCCCCCCCCCC,80704.0,,C81H137N3O6,1248.971,,C10H21-O-1/2/6Ph4-R2078-CH2-Ph,Cr ? Dhd 62.7 is
46835,46836,CCCCCCCCCCCCOC1=CC(C2=NN=C(C3=CC(OCCCCCCCCCCCC)=C(OCCCCCCCCCCCC)C(OCCCCCCCCCCCC)=C3)N2CC2=CC=CC=C2)=CC(OCCCCCCCCCCCC)=C1OCCCCCCCCCCCC,80705.0,,C93H161N3O6,1417.29,,C12H25-O-1/2/6Ph4-R2078-CH2-Ph,Cr ? Dhd 67.1 is
49372,49373,CCCCCCCCCCOC1=CC(C(=O)OC2=CC=C3C=N(C4=CC(OCCCCCCCCCC)=C(OCCCCCCCCCC)C(OCCCCCCCCCC)=C4)~[Cu]4(OC3=C2)OC2=C\C(OC(=O)C3=CC(OCCCCCCCCCC)=C(OCCCCCCCCCC)C(OCCCCCCCCCC)=C3)=C/C=C\2C=N~4C2=CC(OCCCCCCCCCC)=C(OCCCCCCCCCC)C(OCCCCCCCCCC)=C2)=CC(OCCCCCCCCCC)=C1OCCCCCCCCCC,84575.0,,C160H268Cu1N2O18,2571.389,,C10H21-O-1/2/6Ph4-COO-SchiffCu-4Ph1/2/6-O-C10H21,Cr 1.8 Dr 55.1 is
49373,49374,CCCCCCCCCCOC1=CC(C(=O)OC2=CC=C3C=N(C4=CC(OCCCCCCCCCC)=C(OCCCCCCCCCC)C(OCCCCCCCCCC)=C4)~[Pd]4(OC3=C2)OC2=C\C(OC(=O)C3=CC(OCCCCCCCCCC)=C(OCCCCCCCCCC)C(OCCCCCCCCCC)=C3)=C/C=C\2C=N~4C2=CC(OCCCCCCCCCC)=C(OCCCCCCCCCC)C(OCCCCCCCCCC)=C2)=CC(OCCCCCCCCCC)=C1OCCCCCCCCCC,84576.0,,C160H268N2O18Pd1,2614.243,,C10H21-O-1/2/6Ph4-COO-SchiffPd-4Ph1/2/6-O-C10H21,Cr 45.9 Dr 65.3 is
49375,49376,CCCCCCCCCCOC1=CC(C(=O)OC2=CC=C3C=N(C4=C(OCCCCCCCCCC)C(OCCCCCCCCCC)=C(OCCCCCCCCCC)C=C4)~[Pd]4(OC3=C2)OC2=C\C(OC(=O)C3=CC(OCCCCCCCCCC)=C(OCCCCCCCCCC)C(OCCCCCCCCCC)=C3)=C/C=C\2C=N~4C2=C(OCCCCCCCCCC)C(OCCCCCCCCCC)=C(OCCCCCCCCCC)C=C2)=CC(OCCCCCCCCCC)=C1OCCCCCCCCCC,84577.0,,C160H268N2O18Pd1,2614.243,,C10H21-O-1/2/6Ph4-COO-SchiffPd-4Ph1/2/3-O-C10H21,Cr 33.9 D 28.2 is
49950,49951,O=C(OC1=CC=C(C(=O)OC2=CC=C(OCC(F)(F)C(F)(F)C(F)(F)C(F)(F)C(F)(F)C(F)(F)C(F)(F)C(F)(F)C(F)(F)C(F)(F)C(F)(F)F)C=C2)C=C1)C1=CC=C(C=C(C(=O)OC(F)(F)C(F)(F)C(F)(F)C(F)(F)C(F)(F)C(F)(F)C(F)(F)C(F)(F)F)C(=O)OC(F)(F)C(F)(F)C(F)(F)C(F)(F)C(F)(F)C(F)(F)C(F)(F)C(F)(F)F)C=C1,71410.0,,C52H15F57O9,1866.579,,C8F17-OOC)C=CH-Ph-COO-Ph-COO-Ph-O-CH2-C11F23,Cr 109 Dr 112 A 185 is
56921,56922,CCCCCC1=CC=C(C(=O)OC2=CC=C(C(=O)OC3=CC(OC(=O)C4=CC=C(OC(=O)C5=CC=C(CCCCC)C=C5)C=C4)=C(Br)C=C3)C=C2)C=C1,110024.0,,C44H41Br1O8,777.696,,C5H11-Ph-COO-Ph-COO-1/3Ph4-Br,Cr 108 D 63 N 74 is
56925,56926,CCCCCCCCOC1=CC=C(C(=O)OC2=CC=C(C(=O)OC3=CC(OC(=O)C4=CC=C(OC(=O)C5=CC=C(OCCCCCCCC)C=C5)C=C4)=C(Br)C=C3)C=C2)C=C1,110028.0,,C50H53Br1O10,893.854,,C8H17-O-Ph-COO-Ph-COO-1/3Ph4-Br,Cr 94 D 75 N 90 is
58330,58331,CCCCCCCCCCCCOC1=CC=C(/N=N/C2=CC=C(NC3=NC(NC4=CC=C(/N=N/C5=CC=C(OCCCCCCCCCCCC)C=C5)C=C4)=NC(OC)=N3)C=C2)C=C1,72632.0,,C52H71N9O3,870.179,"N,N'-Bis-[4-(4-dodecyloxy-phenylazo)-phenyl]-6-methoxy-[1,3,5]triazine-2,4-diamine",C12H25-O-Ph-N=N-Ph-NH-R1278-O-CH3,Cr 159.6 Dh 203.8 is
59263,59264,CCCCCCCCCCCCOC1=CC=C(OCC2=CC(OCC3=CC(C(=O)OCCC)=CC(COC4=CC(COC5=CC=C(OCCCCCCCCCCCC)C=C5)=C(COC5=CC=C(OCCCCCCCCCCCC)C=C5)C(COC5=CC=C(OCCCCCCCCCCCC)C=C5)=C4)=C3COC3=CC(COC4=CC=C(OCCCCCCCCCCCC)C=C4)=C(COC4=CC=C(OCCCCCCCCCCCC)C=C4)C(COC4=CC=C(OCCCCCCCCCCCC)C=C4)=C3)=CC(COC3=CC=C(OCCCCCCCCCCCC)C=C3)=C2COC2=CC=C(OCCCCCCCCCCCC)C=C2)C=C1,84514.0,,C202H300O23,3096.53,,C12H25-O-Ph-O-CH2-1/2/6Ph4-O-CH2-1/2/6Ph4-COO-C3H7,Cr ? D ? is
60445,60446,CCCCCCCCCCOC1=CC(/N=C/C2=C(O)C=C(OC(=O)C3=CC(OCCCCCCCCCC)=C(OCCCCCCCCCC)C(OCCCCCCCCCC)=C3)C=C2)=CC(OCCCCCCCCCC)=C1OCCCCCCCCCC,84567.0,,C80H135N1O9,1254.929,,C10H21-O-1/2/6Ph4-COO-PhOH-CH=N-4Ph1/2/6-O-C10H21,Cr 33.1 D 8.9 is
60448,60449,CCCCCCCCCCOC1=CC(C(=O)N2CCN(C(=O)C3=CC(OCCCCCCCCCC)=C(OCCCCCCCCCC)C(OCCCCCCCCCC)=C3)CC2)=CC(OCCCCCCCCCC)=C1OCCCCCCCCCC,41117.0,,C78H138N2O8,1231.939,"[4-(3,4,5-Tris-decyloxy-benzoyl)-piperazin-1-yl]-(3,4,5-tris-decyloxy-phenyl)-methanone",C10H21-O-1/2/6Ph4-CO-R33-CO-4Ph1/2/6-O-C10H21,Cr 60.5 D 15 is
60449,60450,CCCCCCCCCCCCOC1=CC(C(=O)N2CCN(C(=O)C3=CC(OCCCCCCCCCCCC)=C(OCCCCCCCCCCCC)C(OCCCCCCCCCCCC)=C3)CC2)=CC(OCCCCCCCCCCCC)=C1OCCCCCCCCCCCC,41118.0,,C90H162N2O8,1400.258,,C12H25-O-1/2/6Ph4-CO-R33-CO-4Ph1/2/6-O-C12H25,Cr 58.5 D 20 is
60451,60452,CCCCCCCCCCOC1=CC(C(=O)OC2=CC3=C(C=C2)O[V]24(=O)OC5=C(C=C(OC(=O)C6=CC(OCCCCCCCCCC)=C(OCCCCCCCCCC)C(OCCCCCCCCCC)=C6)C=C5)/C=N~2/CCCN~4=C3)=CC(OCCCCCCCCCC)=C1OCCCCCCCCCC,78857.0,,C91H144N2O13V1,1525.064,,C10H21-O-1/2/6Ph4-COO-R692-OOC-4Ph1/2/6-O-C10H21,Cr 85 D 119.6 D 162.2 D 172 D 180 is
60452,60453,CCCCCCCCCCCCOC1=CC(C(=O)OC2=CC3=C(C=C2)O[V]24(=O)OC5=C(C=C(OC(=O)C6=CC(OCCCCCCCCCCCC)=C(OCCCCCCCCCCCC)C(OCCCCCCCCCCCC)=C6)C=C5)/C=N~2/CCCN~4=C3)=CC(OCCCCCCCCCCCC)=C1OCCCCCCCCCCCC,78858.0,,C103H168N2O13V1,1693.383,,C12H25-O-1/2/6Ph4-COO-R692-OOC-4Ph1/2/6-O-C12H25,Cr' 48.5 Cr 68 D 100.3 D 140.9 D 157 D 182.2 is
60453,60454,CCCCCCCCCCCCCCOC1=CC(C(=O)OC2=CC3=C(C=C2)O[V]24(=O)OC5=C(C=C(OC(=O)C6=CC(OCCCCCCCCCCCCCC)=C(OCCCCCCCCCCCCCC)C(OCCCCCCCCCCCCCC)=C6)C=C5)/C=N~2/CCCN~4=C3)=CC(OCCCCCCCCCCCCCC)=C1OCCCCCCCCCCCCCC,78859.0,,C115H192N2O13V1,1861.702,,C14H29-O-1/2/6Ph4-COO-R692-OOC-4Ph1/2/6-O-C14H29,Cr' 68 Cr 82 D 93.5 D 140.4 D 187.9 is
61419,61420,O=C(O)C1=CC(OCCCCCCCCC(F)(F)C(F)(F)C(F)(F)C(F)(F)C(F)(F)C(F)(F)C(F)(F)C(F)(F)F)=C(OCCCCCCCCC(F)(F)C(F)(F)C(F)(F)C(F)(F)C(F)(F)C(F)(F)C(F)(F)C(F)(F)F)C=C1,112301.0,,C39H36F34O4,1214.646,,C8F17-C8H16-O-1/2Ph4-COOH,Cr 98 Dh 124.5 is
61420,61421,O=C(O)C1=CC(OCCCCCCCCC(F)(F)C(F)(F)C(F)(F)C(F)(F)C(F)(F)C(F)(F)C(F)(F)C(F)(F)C(F)(F)C(F)(F)F)=C(OCCCCCCCCC(F)(F)C(F)(F)C(F)(F)C(F)(F)C(F)(F)C(F)(F)C(F)(F)C(F)(F)C(F)(F)C(F)(F)F)C=C1,112302.0,,C43H36F42O4,1414.676,,C10F21-C8H16-O-1/2Ph4-COOH,Cr 117.5 Dh 151 is
61422,61423,O=C(O)C1=CC(OCCCCCCCCCCCC(F)(F)C(F)(F)C(F)(F)C(F)(F)C(F)(F)C(F)(F)C(F)(F)C(F)(F)F)=C(OCCCCCCCCCCCC(F)(F)C(F)(F)C(F)(F)C(F)(F)C(F)(F)C(F)(F)C(F)(F)C(F)(F)F)C=C1,78867.0,,C45H48F34O4,1298.806,,C8F17-C11H22-O-1/2Ph4-COOH,Tg 95 Cr 111.5 Dh 140 is
61423,61424,O=C(O)C1=CC(OCCCCCCCCCCCC(F)(F)C(F)(F)C(F)(F)C(F)(F)C(F)(F)C(F)(F)C(F)(F)C(F)(F)C(F)(F)C(F)(F)F)=C(OCCCCCCCCCCCC(F)(F)C(F)(F)C(F)(F)C(F)(F)C(F)(F)C(F)(F)C(F)(F)C(F)(F)C(F)(F)C(F)(F)F)C=C1,78868.0,,C49H48F42O4,1498.836,,C10F21-C11H22-O-1/2Ph4-COOH,Cr 128 Dh 161 is
61455,61456,O=C(O)C1=CC(OCCCCCCCCC(F)(F)C(F)(F)C(F)(F)C(F)(F)C(F)(F)C(F)(F)F)=C(OCCCCCCCCC(F)(F)C(F)(F)C(F)(F)C(F)(F)C(F)(F)C(F)(F)F)C(OCCCCCCCCC(F)(F)C(F)(F)C(F)(F)C(F)(F)C(F)(F)C(F)(F)F)=C1,78869.0,,C49H51F39O5,1460.864,,C6F13-C8H16-O-1/2/6Ph4-COOH,Cr 55 D 76 is
61456,61457,O=C(O)C1=CC(OCCCCCCCCC(F)(F)C(F)(F)C(F)(F)C(F)(F)C(F)(F)C(F)(F)C(F)(F)C(F)(F)F)=C(OCCCCCCCCC(F)(F)C(F)(F)C(F)(F)C(F)(F)C(F)(F)C(F)(F)C(F)(F)C(F)(F)F)C(OCCCCCCCCC(F)(F)C(F)(F)C(F)(F)C(F)(F)C(F)(F)C(F)(F)C(F)(F)C(F)(F)F)=C1,78870.0,,C55H51F51O5,1760.909,,C8F17-C8H16-O-1/2/6Ph4-COOH,Cr 87 D 103 is
61457,61458,O=C(O)C1=CC(OCCCCCCCCC(F)(F)C(F)(F)C(F)(F)C(F)(F)C(F)(F)C(F)(F)C(F)(F)C(F)(F)C(F)(F)C(F)(F)F)=C(OCCCCCCCCC(F)(F)C(F)(F)C(F)(F)C(F)(F)C(F)(F)C(F)(F)C(F)(F)C(F)(F)C(F)(F)C(F)(F)F)C(OCCCCCCCCC(F)(F)C(F)(F)C(F)(F)C(F)(F)C(F)(F)C(F)(F)C(F)(F)C(F)(F)C(F)(F)C(F)(F)F)=C1,78871.0,,C61H51F63O5,2060.954,,C10F21-C8H16-O-1/2/6Ph4-COOH,Cr 114 D 124 is
61458,61459,O=C(O)C1=CC(OCCCCCCCCCCCC(F)(F)C(F)(F)C(F)(F)C(F)(F)C(F)(F)C(F)(F)F)=C(OCCCCCCCCCCCC(F)(F)C(F)(F)C(F)(F)C(F)(F)C(F)(F)C(F)(F)F)C(OCCCCCCCCCCCC(F)(F)C(F)(F)C(F)(F)C(F)(F)C(F)(F)C(F)(F)F)=C1,78872.0,,C58H69F39O5,1587.103,,C6F13-C11H22-O-1/2/6Ph4-COOH,Cr 62 D 82 is
61459,61460,O=C(O)C1=CC(OCCCCCCCCCCCC(F)(F)C(F)(F)C(F)(F)C(F)(F)C(F)(F)C(F)(F)C(F)(F)C(F)(F)F)=C(OCCCCCCCCCCCC(F)(F)C(F)(F)C(F)(F)C(F)(F)C(F)(F)C(F)(F)C(F)(F)C(F)(F)F)C(OCCCCCCCCCCCC(F)(F)C(F)(F)C(F)(F)C(F)(F)C(F)(F)C(F)(F)C(F)(F)C(F)(F)F)=C1,78873.0,,C64H69F51O5,1887.148,,C8F17-C11H22-O-1/2/6Ph4-COOH,Cr 83 D 104 is
61460,61461,O=C(O)C1=CC(OCCCCCCCCCCCC(F)(F)C(F)(F)C(F)(F)C(F)(F)C(F)(F)C(F)(F)C(F)(F)C(F)(F)C(F)(F)C(F)(F)F)=C(OCCCCCCCCCCCC(F)(F)C(F)(F)C(F)(F)C(F)(F)C(F)(F)C(F)(F)C(F)(F)C(F)(F)C(F)(F)C(F)(F)F)C(OCCCCCCCCCCCC(F)(F)C(F)(F)C(F)(F)C(F)(F)C(F)(F)C(F)(F)C(F)(F)C(F)(F)C(F)(F)C(F)(F)F)=C1,78874.0,,C70H69F63O5,2187.193,,C10F21-C11H22-O-1/2/6Ph4-COOH,Cr 106 D 126 is
62647,62648,CCCCCCCCCCCCOC(=O)C(=CC1=CC=C(C(=O)OC2=CC=C(C(=O)O)C=C2)C=C1)C(=O)OCCCCCCCCCCCC,78882.0,,C42H60O8,692.921,,C12H25-OOC)C=CH-Ph-COO-Ph-COOH,Cr 110 Dob 117 N 118 is
62908,62909,CCCCCCCCCCCCOC1=CC=C(COC2=CC(C(=O)O)=CC(OCC3=CC=C(OCCCCCCCCCCCC)C=C3)=C2OCC2=CC=C(OCCCCCCCCCCCC)C=C2)C=C1,43205.0,110934-58-2,C64H96O8,993.442,"3,4,5-Tris-(4-dodecyloxy-benzyloxy)-benzoicacid",C12H25-O-Ph-CH2-O-1/2/6Ph4-COOH,Cr' 47 Cr' 61 Cr 73 D 147 is
65768,65769,CCCCCCCCC(O)(CCCCCCCC)[C@H]1OC(O)[C@H](O)[C@@H](O)[C@H]1O,46445.0,,C22H44O6,404.581,,"Galactose-6-OH-6,6-(di)-C8H17",Cr 116 D 166 is
65769,65770,CCCCCCCCCCC(O)(CCCCCCCCCC)[C@H]1OC(O)[C@H](O)[C@@H](O)[C@H]1O,46446.0,,C26H52O6,460.687,,"Galactose-6-OH-6,6-(di)-C10H21",Cr 117 D 162 is
65770,65771,CCCCCCCCCCCCC(O)(CCCCCCCCCCCC)[C@H]1OC(O)[C@H](O)[C@@H](O)[C@H]1O,46447.0,,C30H60O6,516.794,,"Galactose-6-OH-6,6-(di)-C12H25",Cr 114 D 167 is
65771,65772,CCCCCCCCCCCCCCC(O)(CCCCCCCCCCCCCC)[C@H]1OC(O)[C@H](O)[C@@H](O)[C@H]1O,46448.0,,C34H68O6,572.9,,"Galactose-6-OH-6,6-(di)-C14H29",Cr 108 D 148 is
65778,65779,CC(C)C[Si](O)(O)CC(C)C,46455.0,18230-63-2,C8H20O2Si1,176.329,,(HO)2-Si-(di)-CH2-CHMe-CH3,(77) Cr 88.4 D 98.7 is
65888,65889,CCCCCCCCCCCCOC[C@@H](CO[C@@H]1O[C@H](CO)[C@@H](O)[C@H](O)[C@H]1O)OCCCCCCCCCCCC,45598.0,,C33H66O8,590.872,,~b-Gluco-pyranosid-O-CH2-CH(O-/CH2-O-C12H25,Cr ? D ? is
65889,65890,CCCCCCCCCCCCCCOC[C@@H](CO[C@@H]1O[C@H](CO)[C@@H](O)[C@H](O)[C@H]1O)OCCCCCCCCCCCCCC,45603.0,,C37H74O8,646.979,,~b-Gluco-pyranosid-O-CH2-CH(O-/CH2-O-C14H29,Cr ? D ? is
65894,65895,CCCCCCCCCCCC(=O)OC[C@H](CO[C@@H]1O[C@H](CO)[C@@H](O)[C@H](O)[C@H]1O)OC(=O)CCCCCCCCCCC,45606.0,114219-07-7,C33H62O10,618.839,,~b-Gluco-pyranosid-O-CH2-CH(OOC-/CH2-OOC-C11H23,Cr 79 D 105 is
65895,65896,CCCCCCCCCCCCC(=O)OC[C@H](CO[C@@H]1O[C@H](CO)[C@@H](O)[C@H](O)[C@H]1O)OC(=O)CCCCCCCCCCCC,45607.0,114219-08-8,C35H66O10,646.893,,~b-Gluco-pyranosid-O-CH2-CH(OOC-/CH2-OOC-C12H25,Cr 80 D 139 is
65896,65897,CCCCCCCCCCCCCC(=O)OC[C@H](CO[C@@H]1O[C@H](CO)[C@@H](O)[C@H](O)[C@H]1O)OC(=O)CCCCCCCCCCCCC,45608.0,114219-09-9,C37H70O10,674.946,,~b-Gluco-pyranosid-O-CH2-CH(OOC-/CH2-OOC-C13H27,Cr 83 D 147 is
65897,65898,CCCCCCCCCCCCCCC(=O)OC[C@H](CO[C@@H]1O[C@H](CO)[C@@H](O)[C@H](O)[C@H]1O)OC(=O)CCCCCCCCCCCCCC,45609.0,114219-10-2,C39H74O10,702.999,,~b-Gluco-pyranosid-O-CH2-CH(OOC-/CH2-OOC-C14H29,Cr 85 D 149 is
65899,65900,CCCCCCCCCCCCCCCC(=O)OC[C@@H](CO[C@@H]1O[C@H](CO)[C@@H](O)[C@H](O)[C@H]1O)OC(=O)CCCCCCCCCCCCCCC,45616.0,,C41H78O10,731.052,,~b-Gluco-pyranosid-O-CH2-CH(OOC-/CH2-OOC-C15H31,Cr 85 D 151 is
65900,65901,CCCCCCCCCCCCCCCC(=O)OC[C@H](CO[C@@H]1O[C@H](CO)[C@@H](O)[C@H](O)[C@H]1O)OC(=O)CCCCCCCCCCCCCCC,45610.0,42869-22-7,C41H78O10,731.052,,~b-Gluco-pyranosid-O-CH2-CH(OOC-/CH2-OOC-C15H31,Cr 87 D 150 is
65901,65902,CCCCCCCCCCCCCCCCC(=O)OC[C@H](CO[C@@H]1O[C@H](CO)[C@@H](O)[C@H](O)[C@H]1O)OC(=O)CCCCCCCCCCCCCCCC,45611.0,114219-11-3,C43H82O10,759.105,,~b-Gluco-pyranosid-O-CH2-CH(OOC-/CH2-OOC-C16H33,Cr 91 D 152 is
65902,65903,CCCCCCCCCCCCCCCCCC(=O)OC[C@H](CO[C@@H]1O[C@H](CO)[C@@H](O)[C@H](O)[C@H]1O)OC(=O)CCCCCCCCCCCCCCCCC,45612.0,60619-60-5,C45H86O10,787.158,,~b-Gluco-pyranosid-O-CH2-CH(OOC-/CH2-OOC-C17H35,Cr 94 D 153 is
65903,65904,CCCCCCCCCCCCCCCCCCC(=O)OC[C@H](CO[C@@H]1O[C@H](CO)[C@@H](O)[C@H](O)[C@H]1O)OC(=O)CCCCCCCCCCCCCCCCCC,45613.0,114219-12-4,C47H90O10,815.212,,~b-Gluco-pyranosid-O-CH2-CH(OOC-/CH2-OOC-C18H37,Cr 96 D 153 is
65904,65905,CCCCCCCCCCCCCCCCCCCC(=O)OC[C@H](CO[C@@H]1O[C@H](CO)[C@@H](O)[C@H](O)[C@H]1O)OC(=O)CCCCCCCCCCCCCCCCCCC,45614.0,,C49H94O10,843.265,,~b-Gluco-pyranosid-O-CH2-CH(OOC-/CH2-OOC-C19H39,Cr 98 D 153 is
66021,66022,CCCCCCCCCCCCOC1=C(OCCCCCCCCCCCC)C(OCCCCCCCCCCCC)=C([C@@H]2O[C@H](CO)[C@@H](O)[C@H](O)[C@H]2O)C=C1,73083.0,,C48H88O8,793.208,"2-Hydroxymethyl-6-(2,3,4-tris-dodecyloxy-phenyl)-tetrahydro-pyran-3,4,5-triol",~b-Gluco-pyranosid-4Ph1/2/3-O-C12H25,Cr 24.9 Dh 103.9 is
66335,66336,CCCCCCCCCCCCCCOC[C@@H](OCCCCCCCCCCCCCC)[C@H]1OC(O)C(O)[C@H]1O,46226.0,,C34H68O6,572.9,,"Glucose-5,6-(di)-C-O-C14H29",Cr 51 D 61 is
66373,66374,CCCCCCCCOC1=CC(C(=O)N[C@H]2C(O)O[C@H](CO)[C@@H](O)[C@@H]2O)=CC(OCCCCCCCC)=C1OCCCCCCCC,70276.0,,C37H65N1O9,667.913,"3,4,5-Tris-octyloxy-N-(2,4,5-trihydroxy-6-hydroxymethyl-tetrahydro-pyran-3-yl)-benzamide",Glucose-2-C-NHOC-4Ph1/2/6-O-C8H17,Tg 54 X 103 Dhd 140 is
66690,66691,CCCCCCOC1=C(OCCCCCC)C=C(C(=O)NC[C@@H](O)CO)C=C1,110355.0,,C22H37N1O5,395.533,,Glycerin-1-C-NHOC-4Ph1/2-O-C6H13,Cr 79 D 87 is
66691,66692,CCCCCCCCCCCCOC1=C(OCCCCCCCCCCCC)C=C(C(=O)NC[C@H](O)CO)C=C1,110356.0,,C34H61N1O5,563.852,,Glycerin-1-C-NHOC-4Ph1/2-O-C12H25,Cr 98 D 148 is
66692,66693,CCCCCCCCCCCCOC1=C(OCCCCCCCCCCCC)C=C(NC(=O)C[C@@H](O)CO)C=C1,77476.0,,C34H61N1O5,563.852,,Glycerin-1-C-CONH-4Ph1/2-O-C12H25,Cr 98 D 148 is
66693,66694,CCCCCCOC1=CC(C(=O)NC[C@@H](O)CO)=CC(OCCCCCC)=C1OCCCCCC,110357.0,,C28H49N1O6,495.692,,Glycerin-1-C-NHOC-4Ph1/2/6-O-C6H13,Cr 49 D 91 is
66694,66695,CCCCCCCOC1=CC(C(=O)NC[C@@H](O)CO)=CC(OCCCCCCC)=C1OCCCCCCC,110358.0,,C31H55N1O6,537.772,,Glycerin-1-C-NHOC-4Ph1/2/6-O-C7H15,Cr 46 D 92 is
66695,66696,CCCCCCCCOC1=CC(C(=O)NC[C@@H](O)CO)=CC(OCCCCCCCC)=C1OCCCCCCCC,110359.0,,C34H61N1O6,579.851,,Glycerin-1-C-NHOC-4Ph1/2/6-O-C8H17,Cr 59 D 74 cub 85 is
66728,66729,CCCCCCCCCCOC1=CC=C(C2=CC=C(OCCOC[C@H](O)CO)C=C2)C=C1,73070.0,,C27H40O5,444.604,"3-[2-(4'-Decyloxy-biphenyl-4-yloxy)-ethoxy]-propane-1,2-diol",Glycerin-1-C-O-C2H4-O-Ph-Ph-O-C10H21,Cr' 120 Cr 143 D 146 C 147 A 171 is
66729,66730,CCCCCCCCCCCOC1=CC=C(C2=CC=C(OCCOC[C@@H](O)CO)C=C2)C=C1,73071.0,,C28H42O5,458.63,"3-[2-(4'-Undecyloxy-biphenyl-4-yloxy)-ethoxy]-propane-1,2-diol",Glycerin-1-C-O-C2H4-O-Ph-Ph-O-C11H23,Cr' 128 Cr 143 D 147 A 171 is
66730,66731,CCCCCCCCCCCCOC1=CC=C(C2=CC=C(OCCOC[C@@H](O)CO)C=C2)C=C1,69898.0,,C29H44O5,472.657,"3-[2-(4'-Dodecyloxy-biphenyl-4-yloxy)-ethoxy]-propane-1,2-diol",Glycerin-1-C-O-C2H4-O-Ph-Ph-O-C12H25,Cr' 127 Cr 142 D 147 A 170 is
66731,66732,CCCCCCCCCCCCOC1=CC=C(C2=CC=C(OCCOC[C@H](O)CO)C=C2)C=C1,78950.0,,C29H44O5,472.657,,Glycerin-1-C-O-C2H4-O-Ph-Ph-O-C12H25,Cr' 128 Cr 143 D 149 A 171 is
66732,66733,CCCCCCCCCCCCCCOC1=CC=C(C2=CC=C(OCCOC[C@@H](O)CO)C=C2)C=C1,73072.0,,C31H48O5,500.71,"3-[2-(4'-Tetradecyloxy-biphenyl-4-yloxy)-ethoxy]-propane-1,2-diol",Glycerin-1-C-O-C2H4-O-Ph-Ph-O-C14H29,Cr' 130 Cr 139 D 147 A 171 is
66772,66773,CCCCCCCCCCOC1=CC=C(C2=CC(COCCOCCOC[C@@H](O)CO)=C(C3=CC=C(OCCCCCCCCCC)C=C3)C=C2)C=C1,73074.0,,C46H70O7,735.044,"3-{2-[2-(4,4''-Bis-decyloxy-[1,1';4',1'']terphenyl-3'-ylmethoxy)-ethoxy]-ethoxy}-propane-1,2-diol",Glycerin-1-C-O-C2H4-O-C2H4-O-CH2-2Ph1/4-Ph-O-C10H21,Cr 54 Dr 40 A 48 is
66773,66774,CCCCCCCCCCOC1=CC=C(C2=CC(COCCOCCOCCOC[C@H](O)CO)=C(C3=CC=C(OCCCCCCCCCC)C=C3)C=C2)C=C1,73075.0,,C48H74O8,779.096,"3-(2-{2-[2-(4,4''-Bis-decyloxy-[1,1';4',1'']terphenyl-3'-ylmethoxy)-ethoxy]-ethoxy}-ethoxy)-propane-1,2-diol",Glycerin-1-C-O-C2H4-O-C2H4-O-C2H4-O-CH2-2Ph1/4-Ph-O-C10H21,Cr 45 Dr 40 is
66785,66786,CC1=C(OCC2=CC=CC=C2)C=CC(C2=CC=C(OC[C@H](O)CO)C=C2)=C1,75061.0,,C23H24O4,364.434,,Glycerin-1-C-O-Ph-PhMe-O-CH2-Ph,Cr 128 Dob 151 is
66786,66787,CC1=CC=C(COC2=C(C)C=C(C3=CC=C(OC[C@H](O)CO)C=C3)C=C2)C=C1,78975.0,,C24H26O4,378.461,,Glycerin-1-C-O-Ph-PhMe-O-CH2-Ph-CH3,Cr 133 D 171 is
66805,66806,CCCCCCCCCCCCOC1=C(C)C=C(C2=CC=C(OCCOC[C@@H](O)CO)C=C2)C=C1,78953.0,,C30H46O5,486.683,,Glycerin-1-C-O-C2H4-O-Ph-PhMe-O-C12H25,Cr 80 D 102 A 141 is
66809,66810,CC1=CC=CC(COC2=C(C)C=C(C3=CC=C(OC[C@H](O)CO)C=C3)C=C2)=C1,78973.0,,C24H26O4,378.461,,Glycerin-1-C-O-Ph-PhMe-O-CH2-PhMe,Cr 116 D 151 is
66871,66872,CCCCCCCCSC(SCCCCCCCC)[C@H](O)[C@H](O)[C@@H](O)[C@H](O)[C@H](O)CO,46289.0,117259-10-6,C23H48O6S2,484.754,,"D-Glycero-D-guloheptose-1,1-(di)-S-C8H17",Cr 120.4 D 162.6 is
66874,66875,CCCCCCCCOC(OCCCCCCCC)[C@H](O)[C@@H](O)[C@H](O)[C@H](O)CO,47026.0,,C22H46O7,422.596,"6,6-Bis-octyloxy-hexane-1,2,3,4,5-pentaol","Glucose-1,1-(di)-O-C8H17",(58) Cr 92.4 D 82.1 is
66875,66876,CCCCCCCCCCOC(OCCCCCCCCCC)[C@H](O)[C@@H](O)[C@H](O)[C@H](O)CO,47027.0,,C26H54O7,478.703,"6,6-Bis-decyloxy-hexane-1,2,3,4,5-pentaol","Glucose-1,1-(di)-O-C10H21",(60) Cr 93.1 D 101.7 is
66876,66877,CCCCCCCCCCCCOC(OCCCCCCCCCCCC)[C@H](O)[C@@H](O)[C@H](O)[C@H](O)CO,47028.0,,C30H62O7,534.809,"6,6-Bis-dodecyloxy-hexane-1,2,3,4,5-pentaol","Glucose-1,1-(di)-O-C12H25",(62) Cr 93.6 D 118.5 is
66882,66883,CCCCCCSC(SCCCCCC)[C@H](O)[C@@H](O)[C@H](O)[C@H](O)CO,46296.0,115395-54-5,C18H38O5S2,398.621,,"Glucose-1,1-(di)-S-C6H13",Cr 103.2 D 82.5 is
66883,66884,CCCCCCCSC(SCCCCCCC)[C@H](O)[C@@H](O)[C@H](O)[C@H](O)CO,46297.0,115460-01-0,C20H42O5S2,426.674,,"Glucose-1,1-(di)-S-C7H15",Cr 102.6 D 104.6 is
66884,66885,CCCCCCCCSC(SCCCCCCCC)[C@H](O)[C@@H](O)[C@H](O)[C@H](O)CO,46298.0,100286-42-8,C22H46O5S2,454.728,,"Glucose-1,1-(di)-S-C8H17",Cr 102.4 D 117.6 is
66885,66886,CCCCCCCCCSC(SCCCCCCCCC)[C@H](O)[C@@H](O)[C@H](O)[C@H](O)CO,46299.0,115395-55-6,C24H50O5S2,482.781,,"Glucose-1,1-(di)-S-C9H19",Cr 101.6 D 125.8 is
66886,66887,CCCCCCCCCCSC(SCCCCCCCCCC)[C@H](O)[C@@H](O)[C@H](O)[C@H](O)CO,46300.0,4263-57-4,C26H54O5S2,510.834,,"Glucose-1,1-(di)-S-C10H21",Cr 97.5 D 132.5 is
66887,66888,CCCCCCCCCCCSC(SCCCCCCCCCCC)[C@H](O)[C@@H](O)[C@H](O)[C@H](O)CO,46301.0,,C28H58O5S2,538.887,,"Glucose-1,1-(di)-S-C11H23",Cr 98.5 D 138 is
66888,66889,CCCCCCCCCCCCSC(SCCCCCCCCCCCC)[C@H](O)[C@@H](O)[C@H](O)[C@H](O)CO,46302.0,,C30H62O5S2,566.94,,"Glucose-1,1-(di)-S-C12H25",Cr 97 D 136 is
66889,66890,CCCCCCCCCCCCCSC(SCCCCCCCCCCCCC)[C@H](O)[C@@H](O)[C@H](O)[C@H](O)CO,46303.0,,C32H66O5S2,594.993,,"Glucose-1,1-(di)-S-C13H27",Cr 98 D 142 is
66890,66891,CCCCCCCCCCCCCCSC(SCCCCCCCCCCCCCC)[C@H](O)[C@@H](O)[C@H](O)[C@H](O)CO,46304.0,,C34H70O5S2,623.047,,"Glucose-1,1-(di)-S-C14H29",Cr 94 D 138 is
66891,66892,CCCCCCCCCCCCCCCSC(SCCCCCCCCCCCCCCC)[C@H](O)[C@@H](O)[C@H](O)[C@H](O)CO,46305.0,,C36H74O5S2,651.1,,"Glucose-1,1-(di)-S-C15H31",Cr 97.5 D 133.5 is
66897,66898,CC(C)CCCC(C)CCSC(SCCC(C)CCCC(C)C)[C@H](O)[C@@H](O)[C@H](O)[C@H](O)CO,46311.0,,C26H54O5S2,510.834,,"Glucose-1,1-(di)-S-C2H4-CHMe-C3H6-CHMe-CH3",Cr 109.8 D 108.2 is
66906,66907,CCCCCSC(SCCCCC)[C@@H](O)[C@@H](O)[C@H](O)[C@H](O)CO,46320.0,,C16H34O5S2,370.568,,"Mannose-1,1-(di)-S-C5H11",Cr 118.6 D 102 is
66907,66908,CCCCCCSC(SCCCCCC)[C@@H](O)[C@@H](O)[C@H](O)[C@H](O)CO,46321.0,112159-65-6,C18H38O5S2,398.621,,"Mannose-1,1-(di)-S-C6H13",Cr' 74.6 Cr 118.3 D 120.6 is
66908,66909,CCCCCCCSC(SCCCCCCC)[C@@H](O)[C@@H](O)[C@H](O)[C@H](O)CO,46322.0,112317-99-4,C20H42O5S2,426.674,,"Mannose-1,1-(di)-S-C7H15",Cr 117 D 134.5 is
66909,66910,CCCCCCCCSC(SCCCCCCCC)[C@@H](O)[C@@H](O)[C@H](O)[C@H](O)CO,46323.0,112159-66-7,C22H46O5S2,454.728,,"Mannose-1,1-(di)-S-C8H17",Cr 114 D 144.5 is
66910,66911,CCCCCCCCCSC(SCCCCCCCCC)[C@@H](O)[C@@H](O)[C@H](O)[C@H](O)CO,46324.0,112159-67-8,C24H50O5S2,482.781,,"Mannose-1,1-(di)-S-C9H19",Cr 113.5 D 147.7 is
