Repository: sgknsk526/DiscLC_PT

File: data/used_data.csv (part 1 of 13)
,index,smiles,comp.ID,CAS-RN,formula,mass,name,line,phases
306,307,CCCCCCCCOC1=C(OCCCCCCCC)C=C(N#C~[Cu]Cl)C=C1,80739.0,,C23H37Cl1Cu1N1O2,458.544,,C8H17-O-1/2Ph4-NC-Cu-Cl,Cr 80.3 D 96.5 is
307,308,CCCCCCCCCCOC1=C(OCCCCCCCCCC)C=C(N#C~[Cu]Cl)C=C1,80740.0,,C27H45Cl1Cu1N1O2,514.651,,C10H21-O-1/2Ph4-NC-Cu-Cl,Cr 81.4 D 115 is
308,309,CCCCCCCCCCCCOC1=C(OCCCCCCCCCCCC)C=C(N#C~[Cu]Cl)C=C1,80741.0,,C31H53Cl1Cu1N1O2,570.757,,C12H25-O-1/2Ph4-NC-Cu-Cl,Cr 86 D 124 is
323,324,CCCCCCCCCC(=O)NC1=CC=CC(NC(=O)CCCCCCCCC)=C1C,41111.0,,C27H46N2O2,430.666,Decanoicacid3-decanoylamino-2-methyl-phenylamide,C9H19-CONH-1/3Ph2-CH3,Cr 200 D 205 is
324,325,CCCCCCCCCCC(=O)NC1=CC=CC(NC(=O)CCCCCCCCCC)=C1C,41112.0,,C29H50N2O2,458.72,Undecanoicacid2-methyl-3-undecanoylamino-phenylamide,C10H21-CONH-1/3Ph2-CH3,Cr 191 D 203 is
325,326,CCCCCCCCCCCC(=O)NC1=CC=CC(NC(=O)CCCCCCCCCCC)=C1C,41113.0,,C31H54N2O2,486.773,Dodecanoicacid3-dodecanoylamino-2-methyl-phenylamide,C11H23-CONH-1/3Ph2-CH3,Cr 179 D 202 is
326,327,CCCCCCCCCCCCCC(=O)NC1=CC=CC(NC(=O)CCCCCCCCCCCCC)=C1C,41114.0,,C35H62N2O2,542.879,Tetradecanoicacid2-methyl-3-tetradecanoylamino-phenylamide,C13H27-CONH-1/3Ph2-CH3,Cr 168 D 201 is
327,328,CCCCCCCCCCCCCCCC(=O)NC1=CC=CC(NC(=O)CCCCCCCCCCCCCCC)=C1C,41115.0,,C39H70N2O2,598.985,Hexadecanoicacid3-hexadecanoylamino-2-methyl-phenylamide,C15H31-CONH-1/3Ph2-CH3,Cr 161 D 200 is
328,329,CCCCCCCCCCCCCCCCCC(=O)NC1=CC=CC(NC(=O)CCCCCCCCCCCCCCCCC)=C1C,41116.0,,C43H78N2O2,655.092,Octadecanoicacid2-methyl-3-octadecanoylamino-phenylamide,C17H35-CONH-1/3Ph2-CH3,Cr 156 D 199 is
329,330,CCCCCCCCCCOC1=CC(OCCCCCCCCCC)=CC(C(N)=O)=C1,63236.0,,C27H47N1O3,433.667,"3,5-Bis-decyloxy-benzamide",C10H21-O-3/5Ph1-CONH,Cr 86 D 67 is
331,332,CCCCCOC1=CC(C(N)=O)=CC(OCCCCC)=C1OCCCCC,63239.0,,C22H37N1O4,379.533,"3,4,5-Tris-pentyloxy-benzamide",C5H11-O-1/2/6Ph4-CONH,Cr 90 D 88 is
332,333,CCCCCCOC1=CC(C(N)=O)=CC(OCCCCCC)=C1OCCCCCC,63240.0,,C25H43N1O4,421.613,"3,4,5-Tris-hexyloxy-benzamide",C6H13-O-1/2/6Ph4-CONH,Cr 94 D 87 is
333,334,CCCCCCCOC1=CC(C(N)=O)=CC(OCCCCCCC)=C1OCCCCCCC,63241.0,,C28H49N1O4,463.693,"3,4,5-Tris-heptyloxy-benzamide",C7H15-O-1/2/6Ph4-CONH,Cr 80 D 89 is
334,335,CCCCCCCCOC1=CC(C(N)=O)=CC(OCCCCCCCC)=C1OCCCCCCCC,63242.0,156239-65-5,C31H55N1O4,505.773,"3,4,5-Tris-octyloxy-benzamide",C8H17-O-1/2/6Ph4-CONH,Cr 82 D 89 is
335,336,CCCCCCCCCOC1=CC(C(N)=O)=CC(OCCCCCCCCC)=C1OCCCCCCCCC,63243.0,156239-66-6,C34H61N1O4,547.852,"3,4,5-Tris-nonyloxy-benzamide",C9H19-O-1/2/6Ph4-CONH,Cr 81 D 88 is
336,337,CCCCCCCCCCOC1=CC(C(N)=O)=CC(OCCCCCCCCCC)=C1OCCCCCCCCCC,63244.0,,C37H67N1O4,589.932,"3,4,5-Tris-decyloxy-benzamide",C10H21-O-1/2/6Ph4-CONH,Cr 58 D 85 is
337,338,CCCCCCCCCCCOC1=CC(C(N)=O)=CC(OCCCCCCCCCCC)=C1OCCCCCCCCCCC,63245.0,,C40H73N1O4,632.012,"3,4,5-Tris-undecyloxy-benzamide",C11H23-O-1/2/6Ph4-CONH,Cr 57 D 81 is
338,339,CCCCCCCCCCCCOC1=CC(C(N)=O)=CC(OCCCCCCCCCCCC)=C1OCCCCCCCCCCCC,63246.0,156239-69-9,C43H79N1O4,674.092,"3,4,5-Tris-dodecyloxy-benzamide",C12H25-O-1/2/6Ph4-CONH,Cr 58 D 81 is
339,340,CCCCCCCCCCCCCCOC1=CC(C(N)=O)=CC(OCCCCCCCCCCCCCC)=C1OCCCCCCCCCCCCCC,63247.0,,C49H91N1O4,758.251,"3,4,5-Tris-tetradecyloxy-benzamide",C14H29-O-1/2/6Ph4-CONH,Cr 79 D 80 is
345,346,CCCCCCCCCCCCOC1=CC(N#C~[Cu]Cl)=CC(OCCCCCCCCCCCC)=C1OCCCCCCCCCCCC,80746.0,,C43H77Cl1Cu1N1O3,755.075,,C12H25-O-1/2/6Ph4-NC-Cu-Cl,Cr 18.1 D 93.8 is
1222,1223,CCOC(=O)C1=CC=C2C3=C1/C(C(=O)OCC)=C\C=C/3C1=CC=C(C(=O)OCC)C3=C1/C2=C\C=C/3C(=O)OCC,84430.0,,C32H28O8,540.56,,C2H5-OOC-R1456-COO-C2H5,Cr 244 D 313 is
1223,1224,CCCOC(=O)C1=CC=C2C3=C1/C(C(=O)OCCC)=C\C=C/3C1=CC=C(C(=O)OCCC)C3=C1/C2=C\C=C/3C(=O)OCCC,84431.0,,C36H36O8,596.666,,C3H7-OOC-R1456-COO-C3H7,Cr 193 D 287 is
1224,1225,CCCCOC(=O)C1=CC=C2C3=C1/C(C(=O)OCCCC)=C\C=C/3C1=CC=C(C(=O)OCCCC)C3=C1/C2=C\C=C/3C(=O)OCCCC,70592.0,,C40H44O8,652.773,"Perylene-3,4,9,10-tetracarboxylicacidtetrabutylester",C4H9-OOC-R1456-COO-C4H9,Cr 161 D 242 is
1225,1226,CCCCCOC(=O)C1=CC=C2C3=C1/C(C(=O)OCCCCC)=C\C=C/3C1=CC=C(C(=O)OCCCCC)C3=C1/C2=C\C=C/3C(=O)OCCCCC,70593.0,,C44H52O8,708.879,"Perylene-3,4,9,10-tetracarboxylicacidtetrapentylester",C5H11-OOC-R1456-COO-C5H11,Cr 114 D 203 is
1226,1227,CCCCCCOC(=O)C1=CC=C2C3=C1/C(C(=O)OCCCCCC)=C\C=C/3C1=CC=C(C(=O)OCCCCCC)C3=C1/C2=C\C=C/3C(=O)OCCCCCC,84432.0,,C48H60O8,764.985,,C6H13-OOC-R1456-COO-C6H13,Cr 72 D 177 is
1227,1228,CCCCCCCOC(=O)C1=CC=C2C3=C1/C(C(=O)OCCCCCCC)=C\C=C/3C1=CC=C(C(=O)OCCCCCCC)C3=C1/C2=C\C=C/3C(=O)OCCCCCCC,70594.0,,C52H68O8,821.092,"Perylene-3,4,9,10-tetracarboxylicacidtetraheptylester",C7H15-OOC-R1456-COO-C7H15,Cr 63 D 152 is
1228,1229,CCCCCCCCOC(=O)C1=CC=C2C3=C1/C(C(=O)OCCCCCCCC)=C\C=C/3C1=CC=C(C(=O)OCCCCCCCC)C3=C1/C2=C\C=C/3C(=O)OCCCCCCCC,84433.0,,C56H76O8,877.198,,C8H17-OOC-R1456-COO-C8H17,Cr 62 D 132 is
1229,1230,CCCCCCCCCOC(=O)C1=CC=C2C3=C1/C(C(=O)OCCCCCCCCC)=C\C=C/3C1=CC=C(C(=O)OCCCCCCCCC)C3=C1/C2=C\C=C/3C(=O)OCCCCCCCCC,84434.0,,C60H84O8,933.304,,C9H19-OOC-R1456-COO-C9H19,Cr 60 D 100 is
1267,1268,CCCCCC1=S~[Ni]2(S1)SC(CCCCC)=S~2,65269.0,,C12H22Ni1S4,353.256,,C5H11-R646-C5H11,Cr 79 D 43.1 is
1268,1269,CCCCC(CC)C1=S~[Ni]2(S1)SC(C(CC)CCCC)=S~2,65270.0,,C16H30Ni1S4,409.363,,C2H5-/-C2H4)CH-R646-CH(C2H4-/-C2H5,Cr 124 D 151 is
9914,9915,CCCCOC1=CC=C(N2=CC3=CC=C(OCC)C=C3O[Cu]~23OC2=C\C(OCC)=C/C=C\2C=N~3C2=CC=C(OCCCC)C=C2)C=C1,6599.0,,C38H44Cu1N2O6,688.312,,C2H5-O-SchiffCu-Ph-O-C4H9,Cr 165 D 170 is
9917,9918,CCCCCOC1=CC=C(N2=CC3=CC=C(OCC)C=C3O[Cu]~23OC2=C\C(OCC)=C/C=C\2C=N~3C2=CC=C(OCCCCC)C=C2)C=C1,6602.0,,C40H48Cu1N2O6,716.365,,C2H5-O-SchiffCu-Ph-O-C5H11,Cr 155.2 D 174.1 is
9920,9921,CCCCCCOC1=CC=C(N2=CC3=CC=C(OCC)C=C3O[Cu]~23OC2=C\C(OCC)=C/C=C\2C=N~3C2=CC=C(OCCCCCC)C=C2)C=C1,6605.0,,C42H52Cu1N2O6,744.418,,C2H5-O-SchiffCu-Ph-O-C6H13,Cr 148.9 D 179 is
9925,9926,CCCCCCCOC1=CC=C(N2=CC3=CC=C(OCC)C=C3O[Cu]~23OC2=C\C(OCC)=C/C=C\2C=N~3C2=CC=C(OCCCCCCC)C=C2)C=C1,6609.0,,C44H56Cu1N2O6,772.471,,C2H5-O-SchiffCu-Ph-O-C7H15,Cr 135.6 D 170.8 is
9928,9929,CCCCCCCCOC1=CC=C(N2=CC3=CC=C(OCC)C=C3O[Cu]~23OC2=C\C(OCC)=C/C=C\2C=N~3C2=CC=C(OCCCCCCCC)C=C2)C=C1,6612.0,,C46H60Cu1N2O6,800.524,,C2H5-O-SchiffCu-Ph-O-C8H17,Cr 131.7 D 179.1 is
30523,30524,CCCCCCCCCCCCOC1=C(OCCCCCCCCCCCC)C=C(/C=N/NC2=C([N+](=O)[O-])C=C([N+](=O)[O-])C=C2)C=C1,21012.0,,C37H58N4O6,654.88,,O2N-PhNO2-NH-N=CH-4Ph1/2-O-C12H25,Cr 130 D 94 is
30524,30525,CCCCCCCCCCCCCCCCOC1=C(OCCCCCCCCCCCCCCCC)C=C(/C=N/NC2=C([N+](=O)[O-])C=C([N+](=O)[O-])C=C2)C=C1,21013.0,,C45H74N4O6,767.092,,O2N-PhNO2-NH-N=CH-4Ph1/2-O-C16H33,Cr 124 D 130 is
30525,30526,CCCCCCCCCCCCCCCCOC1=C(OCCCCCCCCCCCCCCCC)C=C(/C=C/C=N/NC2=C([N+](=O)[O-])C=C([N+](=O)[O-])C=C2)C=C1,21014.0,,C47H76N4O6,793.13,,O2N-PhNO2-NH-N=CH-CH=CH-4Ph1/2-O-C16H33,Cr 115 D 85 is
30562,30563,CCCCCCCCOC1=CC(/C=N/NC2=C([N+](=O)[O-])C=C([N+](=O)[O-])C=C2)=CC(OCCCCCCCC)=C1OCCCCCCCC,21016.0,,C37H58N4O7,670.879,,O2N-PhNO2-NH-N=CH-4Ph1/2/6-O-C8H17,Cr 96 D 136 is
30563,30564,CCCCCCCCCCCCOC1=CC(/C=N/NC2=C([N+](=O)[O-])C=C([N+](=O)[O-])C=C2)=CC(OCCCCCCCCCCCC)=C1OCCCCCCCCCCCC,21017.0,,C49H82N4O7,839.198,,O2N-PhNO2-NH-N=CH-4Ph1/2/6-O-C12H25,Cr 97 D 137 is
30564,30565,CCCCCCCCCCCCCCCCOC1=CC(/C=N/NC2=C([N+](=O)[O-])C=C([N+](=O)[O-])C=C2)=CC(OCCCCCCCCCCCCCCCC)=C1OCCCCCCCCCCCCCCCC,21018.0,,C61H106N4O7,1007.517,,O2N-PhNO2-NH-N=CH-4Ph1/2/6-O-C16H33,Cr 106 D 134 is
35011,35012,CCCCCCCCCCCCCCCCC1=CC=C(C2=CC=C(C3=O~[Cu]4(OC(C)=C3)OC(C)=CC(C3=CC=C(C5=CC=C(CCCCCCCCCCCCCCCC)C=C5)C=C3)=O~4)C=C2)C=C1,24045.0,,C64H90Cu1O4,986.943,,C16H33-Ph-Ph-R601-CH3,Cr 129.5 D 172.5 is
35018,35019,CCCCCCCCCOC1=CC=C(C2=CC=C(C3=O~[Cu]4(OC(C)=C3)OC(C)=CC(C3=CC=C(C5=CC=C(OCCCCCCCCC)C=C5)C=C3)=O~4)C=C2)C=C1,63328.0,,C50H62Cu1O6,822.57,,C9H19-O-Ph-Ph-R601-CH3,Cr 193 D 213.2 is
35019,35020,CCCCCCCCCCOC1=CC=C(C2=CC=C(C3=O~[Cu]4(OC(C)=C3)OC(C)=CC(C3=CC=C(C5=CC=C(OCCCCCCCCCC)C=C5)C=C3)=O~4)C=C2)C=C1,63329.0,,C52H66Cu1O6,850.623,,C10H21-O-Ph-Ph-R601-CH3,Cr 161.4 D 211.8 is
35023,35024,CCCCCCCCCCCCOC1=CC=C(C2=CC=C(C3=O~[Cu]4(OC(C)=C3)OC(C)=CC(C3=CC=C(C5=CC=C(OCCCCCCCCCCCC)C=C5)C=C3)=O~4)C=C2)C=C1,61589.0,,C56H74Cu1O6,906.729,,C12H25-O-Ph-Ph-R601-CH3,Cr 135.1 D 208.8 is
35029,35030,CCCCCCCCCCCCCCCCOC1=CC=C(C2=CC=C(C3=O~[Cu]4(OC(C)=C3)OC(C)=CC(C3=CC=C(C5=CC=C(OCCCCCCCCCCCCCCCC)C=C5)C=C3)=O~4)C=C2)C=C1,62905.0,,C64H90Cu1O6,1018.942,,C16H33-O-Ph-Ph-R601-CH3,Cr 127 D 199.9 is
35030,35031,CCCCCCCCCCCCCCCCCCOC1=CC=C(C2=CC=C(C3=O~[Cu]4(OC(C)=C3)OC(C)=CC(C3=CC=C(C5=CC=C(OCCCCCCCCCCCCCCCCCC)C=C5)C=C3)=O~4)C=C2)C=C1,63331.0,,C68H98Cu1O6,1075.048,,C18H37-O-Ph-Ph-R601-CH3,Cr 130.9 D 196.5 is
35743,35744,CCCCCCOC1=CC(C2=O~[Cu]3(OC(C4=CC=C(OC(C)CCCCCC)C=C4)=C2)OC(C2=CC=C(OC(C)CCCCCC)C=C2)=CC(C2=CC(OCCCCCC)=C(OCCCCCC)C(OCCCCCC)=C2)=O~3)=CC(OCCCCCC)=C1OCCCCCC,111388.0,,C82H126Cu1O12,1367.417,,C6H13-O-1/2/6Ph4-R601-Ph-O-CHMe-C6H13,Cr 73.1 D 82.2 is
35745,35746,CCCCCCCCOC1=CC(C2=O~[Cu]3(OC(C4=CC=C(OC(C)CCCCCC)C=C4)=C2)OC(C2=CC=C(OC(C)CCCCCC)C=C2)=CC(C2=CC(OCCCCCCCC)=C(OCCCCCCCC)C(OCCCCCCCC)=C2)=O~3)=CC(OCCCCCCCC)=C1OCCCCCCCC,111390.0,,C94H150Cu1O12,1535.736,,C8H17-O-1/2/6Ph4-R601-Ph-O-CHMe-C6H13,Cr 48.5 D 68.3 is
35746,35747,CCCCCCCCCCCCOC1=CC(C2=O~[Cu]3(OC(C4=CC=C(OC(C)CCCCCC)C=C4)=C2)OC(C2=CC=C(OC(C)CCCCCC)C=C2)=CC(C2=CC(OCCCCCCCCCCCC)=C(OCCCCCCCCCCCC)C(OCCCCCCCCCCCC)=C2)=O~3)=CC(OCCCCCCCCCCCC)=C1OCCCCCCCCCCCC,111391.0,,C118H198Cu1O12,1872.374,,C12H25-O-1/2/6Ph4-R601-Ph-O-CHMe-C6H13,Cr 62.9 D 68.3 is
37474,37475,CCCCCCCCCCCCOC1=CC(C=C2C(=O)N3C(=O)C(=CC4=CC(OCCCCCCCCCCCC)=C(OCCCCCCCCCCCC)C(OCCCCCCCCCCCC)=C4)C(=O)N3C2=O)=CC(OCCCCCCCCCCCC)=C1OCCCCCCCCCCCC,60352.0,,C92H156N2O10,1450.23,,C12H25-O-1/2/6Ph4-R1402-4Ph1/2/6-O-C12H25,Cr 64 D 133 is
49372,49373,CCCCCCCCCCOC1=CC(C(=O)OC2=CC=C3C=N(C4=CC(OCCCCCCCCCC)=C(OCCCCCCCCCC)C(OCCCCCCCCCC)=C4)~[Cu]4(OC3=C2)OC2=C\C(OC(=O)C3=CC(OCCCCCCCCCC)=C(OCCCCCCCCCC)C(OCCCCCCCCCC)=C3)=C/C=C\2C=N~4C2=CC(OCCCCCCCCCC)=C(OCCCCCCCCCC)C(OCCCCCCCCCC)=C2)=CC(OCCCCCCCCCC)=C1OCCCCCCCCCC,84575.0,,C160H268Cu1N2O18,2571.389,,C10H21-O-1/2/6Ph4-COO-SchiffCu-4Ph1/2/6-O-C10H21,Cr 1.8 D 55.1 is
49373,49374,CCCCCCCCCCOC1=CC(C(=O)OC2=CC=C3C=N(C4=CC(OCCCCCCCCCC)=C(OCCCCCCCCCC)C(OCCCCCCCCCC)=C4)~[Pd]4(OC3=C2)OC2=C\C(OC(=O)C3=CC(OCCCCCCCCCC)=C(OCCCCCCCCCC)C(OCCCCCCCCCC)=C3)=C/C=C\2C=N~4C2=CC(OCCCCCCCCCC)=C(OCCCCCCCCCC)C(OCCCCCCCCCC)=C2)=CC(OCCCCCCCCCC)=C1OCCCCCCCCCC,84576.0,,C160H268N2O18Pd1,2614.243,,C10H21-O-1/2/6Ph4-COO-SchiffPd-4Ph1/2/6-O-C10H21,Cr 45.9 D 65.3 is
49375,49376,CCCCCCCCCCOC1=CC(C(=O)OC2=CC=C3C=N(C4=C(OCCCCCCCCCC)C(OCCCCCCCCCC)=C(OCCCCCCCCCC)C=C4)~[Pd]4(OC3=C2)OC2=C\C(OC(=O)C3=CC(OCCCCCCCCCC)=C(OCCCCCCCCCC)C(OCCCCCCCCCC)=C3)=C/C=C\2C=N~4C2=C(OCCCCCCCCCC)C(OCCCCCCCCCC)=C(OCCCCCCCCCC)C=C2)=CC(OCCCCCCCCCC)=C1OCCCCCCCCCC,84577.0,,C160H268N2O18Pd1,2614.243,,C10H21-O-1/2/6Ph4-COO-SchiffPd-4Ph1/2/3-O-C10H21,Cr 33.9 D 28.2 is
58330,58331,CCCCCCCCCCCCOC1=CC=C(/N=N/C2=CC=C(NC3=NC(NC4=CC=C(/N=N/C5=CC=C(OCCCCCCCCCCCC)C=C5)C=C4)=NC(OC)=N3)C=C2)C=C1,72632.0,,C52H71N9O3,870.179,"N,N'-Bis-[4-(4-dodecyloxy-phenylazo)-phenyl]-6-methoxy-[1,3,5]triazine-2,4-diamine",C12H25-O-Ph-N=N-Ph-NH-R1278-O-CH3,Cr 159.6 D 203.8 is
60445,60446,CCCCCCCCCCOC1=CC(/N=C/C2=C(O)C=C(OC(=O)C3=CC(OCCCCCCCCCC)=C(OCCCCCCCCCC)C(OCCCCCCCCCC)=C3)C=C2)=CC(OCCCCCCCCCC)=C1OCCCCCCCCCC,84567.0,,C80H135N1O9,1254.929,,C10H21-O-1/2/6Ph4-COO-PhOH-CH=N-4Ph1/2/6-O-C10H21,Cr 33.1 D 8.9 is
60448,60449,CCCCCCCCCCOC1=CC(C(=O)N2CCN(C(=O)C3=CC(OCCCCCCCCCC)=C(OCCCCCCCCCC)C(OCCCCCCCCCC)=C3)CC2)=CC(OCCCCCCCCCC)=C1OCCCCCCCCCC,41117.0,,C78H138N2O8,1231.939,"[4-(3,4,5-Tris-decyloxy-benzoyl)-piperazin-1-yl]-(3,4,5-tris-decyloxy-phenyl)-methanone",C10H21-O-1/2/6Ph4-CO-R33-CO-4Ph1/2/6-O-C10H21,Cr 60.5 D 15 is
60449,60450,CCCCCCCCCCCCOC1=CC(C(=O)N2CCN(C(=O)C3=CC(OCCCCCCCCCCCC)=C(OCCCCCCCCCCCC)C(OCCCCCCCCCCCC)=C3)CC2)=CC(OCCCCCCCCCCCC)=C1OCCCCCCCCCCCC,41118.0,,C90H162N2O8,1400.258,,C12H25-O-1/2/6Ph4-CO-R33-CO-4Ph1/2/6-O-C12H25,Cr 58.5 D 20 is
60451,60452,CCCCCCCCCCOC1=CC(C(=O)OC2=CC3=C(C=C2)O[V]24(=O)OC5=C(C=C(OC(=O)C6=CC(OCCCCCCCCCC)=C(OCCCCCCCCCC)C(OCCCCCCCCCC)=C6)C=C5)/C=N~2/CCCN~4=C3)=CC(OCCCCCCCCCC)=C1OCCCCCCCCCC,78857.0,,C91H144N2O13V1,1525.064,,C10H21-O-1/2/6Ph4-COO-R692-OOC-4Ph1/2/6-O-C10H21,Cr 85 D 180 is
60452,60453,CCCCCCCCCCCCOC1=CC(C(=O)OC2=CC3=C(C=C2)O[V]24(=O)OC5=C(C=C(OC(=O)C6=CC(OCCCCCCCCCCCC)=C(OCCCCCCCCCCCC)C(OCCCCCCCCCCCC)=C6)C=C5)/C=N~2/CCCN~4=C3)=CC(OCCCCCCCCCCCC)=C1OCCCCCCCCCCCC,78858.0,,C103H168N2O13V1,1693.383,,C12H25-O-1/2/6Ph4-COO-R692-OOC-4Ph1/2/6-O-C12H25,Cr 68 D 182.2 is
60453,60454,CCCCCCCCCCCCCCOC1=CC(C(=O)OC2=CC3=C(C=C2)O[V]24(=O)OC5=C(C=C(OC(=O)C6=CC(OCCCCCCCCCCCCCC)=C(OCCCCCCCCCCCCCC)C(OCCCCCCCCCCCCCC)=C6)C=C5)/C=N~2/CCCN~4=C3)=CC(OCCCCCCCCCCCCCC)=C1OCCCCCCCCCCCCCC,78859.0,,C115H192N2O13V1,1861.702,,C14H29-O-1/2/6Ph4-COO-R692-OOC-4Ph1/2/6-O-C14H29,Cr 82 D 187.9 is
61419,61420,O=C(O)C1=CC(OCCCCCCCCC(F)(F)C(F)(F)C(F)(F)C(F)(F)C(F)(F)C(F)(F)C(F)(F)C(F)(F)F)=C(OCCCCCCCCC(F)(F)C(F)(F)C(F)(F)C(F)(F)C(F)(F)C(F)(F)C(F)(F)C(F)(F)F)C=C1,112301.0,,C39H36F34O4,1214.646,,C8F17-C8H16-O-1/2Ph4-COOH,Cr 98 D 124.5 is
61420,61421,O=C(O)C1=CC(OCCCCCCCCC(F)(F)C(F)(F)C(F)(F)C(F)(F)C(F)(F)C(F)(F)C(F)(F)C(F)(F)C(F)(F)C(F)(F)F)=C(OCCCCCCCCC(F)(F)C(F)(F)C(F)(F)C(F)(F)C(F)(F)C(F)(F)C(F)(F)C(F)(F)C(F)(F)C(F)(F)F)C=C1,112302.0,,C43H36F42O4,1414.676,,C10F21-C8H16-O-1/2Ph4-COOH,Cr 117.5 D 151 is
61423,61424,O=C(O)C1=CC(OCCCCCCCCCCCC(F)(F)C(F)(F)C(F)(F)C(F)(F)C(F)(F)C(F)(F)C(F)(F)C(F)(F)C(F)(F)C(F)(F)F)=C(OCCCCCCCCCCCC(F)(F)C(F)(F)C(F)(F)C(F)(F)C(F)(F)C(F)(F)C(F)(F)C(F)(F)C(F)(F)C(F)(F)F)C=C1,78868.0,,C49H48F42O4,1498.836,,C10F21-C11H22-O-1/2Ph4-COOH,Cr 128 D 161 is
61455,61456,O=C(O)C1=CC(OCCCCCCCCC(F)(F)C(F)(F)C(F)(F)C(F)(F)C(F)(F)C(F)(F)F)=C(OCCCCCCCCC(F)(F)C(F)(F)C(F)(F)C(F)(F)C(F)(F)C(F)(F)F)C(OCCCCCCCCC(F)(F)C(F)(F)C(F)(F)C(F)(F)C(F)(F)C(F)(F)F)=C1,78869.0,,C49H51F39O5,1460.864,,C6F13-C8H16-O-1/2/6Ph4-COOH,Cr 55 D 76 is
61456,61457,O=C(O)C1=CC(OCCCCCCCCC(F)(F)C(F)(F)C(F)(F)C(F)(F)C(F)(F)C(F)(F)C(F)(F)C(F)(F)F)=C(OCCCCCCCCC(F)(F)C(F)(F)C(F)(F)C(F)(F)C(F)(F)C(F)(F)C(F)(F)C(F)(F)F)C(OCCCCCCCCC(F)(F)C(F)(F)C(F)(F)C(F)(F)C(F)(F)C(F)(F)C(F)(F)C(F)(F)F)=C1,78870.0,,C55H51F51O5,1760.909,,C8F17-C8H16-O-1/2/6Ph4-COOH,Cr 87 D 103 is
61457,61458,O=C(O)C1=CC(OCCCCCCCCC(F)(F)C(F)(F)C(F)(F)C(F)(F)C(F)(F)C(F)(F)C(F)(F)C(F)(F)C(F)(F)C(F)(F)F)=C(OCCCCCCCCC(F)(F)C(F)(F)C(F)(F)C(F)(F)C(F)(F)C(F)(F)C(F)(F)C(F)(F)C(F)(F)C(F)(F)F)C(OCCCCCCCCC(F)(F)C(F)(F)C(F)(F)C(F)(F)C(F)(F)C(F)(F)C(F)(F)C(F)(F)C(F)(F)C(F)(F)F)=C1,78871.0,,C61H51F63O5,2060.954,,C10F21-C8H16-O-1/2/6Ph4-COOH,Cr 114 D 124 is
61458,61459,O=C(O)C1=CC(OCCCCCCCCCCCC(F)(F)C(F)(F)C(F)(F)C(F)(F)C(F)(F)C(F)(F)F)=C(OCCCCCCCCCCCC(F)(F)C(F)(F)C(F)(F)C(F)(F)C(F)(F)C(F)(F)F)C(OCCCCCCCCCCCC(F)(F)C(F)(F)C(F)(F)C(F)(F)C(F)(F)C(F)(F)F)=C1,78872.0,,C58H69F39O5,1587.103,,C6F13-C11H22-O-1/2/6Ph4-COOH,Cr 62 D 82 is
61459,61460,O=C(O)C1=CC(OCCCCCCCCCCCC(F)(F)C(F)(F)C(F)(F)C(F)(F)C(F)(F)C(F)(F)C(F)(F)C(F)(F)F)=C(OCCCCCCCCCCCC(F)(F)C(F)(F)C(F)(F)C(F)(F)C(F)(F)C(F)(F)C(F)(F)C(F)(F)F)C(OCCCCCCCCCCCC(F)(F)C(F)(F)C(F)(F)C(F)(F)C(F)(F)C(F)(F)C(F)(F)C(F)(F)F)=C1,78873.0,,C64H69F51O5,1887.148,,C8F17-C11H22-O-1/2/6Ph4-COOH,Cr 83 D 104 is
61460,61461,O=C(O)C1=CC(OCCCCCCCCCCCC(F)(F)C(F)(F)C(F)(F)C(F)(F)C(F)(F)C(F)(F)C(F)(F)C(F)(F)C(F)(F)C(F)(F)F)=C(OCCCCCCCCCCCC(F)(F)C(F)(F)C(F)(F)C(F)(F)C(F)(F)C(F)(F)C(F)(F)C(F)(F)C(F)(F)C(F)(F)F)C(OCCCCCCCCCCCC(F)(F)C(F)(F)C(F)(F)C(F)(F)C(F)(F)C(F)(F)C(F)(F)C(F)(F)C(F)(F)C(F)(F)F)=C1,78874.0,,C70H69F63O5,2187.193,,C10F21-C11H22-O-1/2/6Ph4-COOH,Cr 106 D 126 is
62908,62909,CCCCCCCCCCCCOC1=CC=C(COC2=CC(C(=O)O)=CC(OCC3=CC=C(OCCCCCCCCCCCC)C=C3)=C2OCC2=CC=C(OCCCCCCCCCCCC)C=C2)C=C1,43205.0,110934-58-2,C64H96O8,993.442,"3,4,5-Tris-(4-dodecyloxy-benzyloxy)-benzoicacid",C12H25-O-Ph-CH2-O-1/2/6Ph4-COOH,Cr 73 D 147 is
65768,65769,CCCCCCCCC(O)(CCCCCCCC)[C@H]1OC(O)[C@H](O)[C@@H](O)[C@H]1O,46445.0,,C22H44O6,404.581,,"Galactose-6-OH-6,6-(di)-C8H17",Cr 116 D 166 is
65769,65770,CCCCCCCCCCC(O)(CCCCCCCCCC)[C@H]1OC(O)[C@H](O)[C@@H](O)[C@H]1O,46446.0,,C26H52O6,460.687,,"Galactose-6-OH-6,6-(di)-C10H21",Cr 117 D 162 is
65770,65771,CCCCCCCCCCCCC(O)(CCCCCCCCCCCC)[C@H]1OC(O)[C@H](O)[C@@H](O)[C@H]1O,46447.0,,C30H60O6,516.794,,"Galactose-6-OH-6,6-(di)-C12H25",Cr 114 D 167 is
65771,65772,CCCCCCCCCCCCCCC(O)(CCCCCCCCCCCCCC)[C@H]1OC(O)[C@H](O)[C@@H](O)[C@H]1O,46448.0,,C34H68O6,572.9,,"Galactose-6-OH-6,6-(di)-C14H29",Cr 108 D 148 is
65894,65895,CCCCCCCCCCCC(=O)OC[C@H](CO[C@@H]1O[C@H](CO)[C@@H](O)[C@H](O)[C@H]1O)OC(=O)CCCCCCCCCCC,45606.0,114219-07-7,C33H62O10,618.839,,~b-Gluco-pyranosid-O-CH2-CH(OOC-/CH2-OOC-C11H23,Cr 79 D 105 is
65895,65896,CCCCCCCCCCCCC(=O)OC[C@H](CO[C@@H]1O[C@H](CO)[C@@H](O)[C@H](O)[C@H]1O)OC(=O)CCCCCCCCCCCC,45607.0,114219-08-8,C35H66O10,646.893,,~b-Gluco-pyranosid-O-CH2-CH(OOC-/CH2-OOC-C12H25,Cr 80 D 139 is
65896,65897,CCCCCCCCCCCCCC(=O)OC[C@H](CO[C@@H]1O[C@H](CO)[C@@H](O)[C@H](O)[C@H]1O)OC(=O)CCCCCCCCCCCCC,45608.0,114219-09-9,C37H70O10,674.946,,~b-Gluco-pyranosid-O-CH2-CH(OOC-/CH2-OOC-C13H27,Cr 83 D 147 is
65897,65898,CCCCCCCCCCCCCCC(=O)OC[C@H](CO[C@@H]1O[C@H](CO)[C@@H](O)[C@H](O)[C@H]1O)OC(=O)CCCCCCCCCCCCCC,45609.0,114219-10-2,C39H74O10,702.999,,~b-Gluco-pyranosid-O-CH2-CH(OOC-/CH2-OOC-C14H29,Cr 85 D 149 is
65899,65900,CCCCCCCCCCCCCCCC(=O)OC[C@@H](CO[C@@H]1O[C@H](CO)[C@@H](O)[C@H](O)[C@H]1O)OC(=O)CCCCCCCCCCCCCCC,45616.0,,C41H78O10,731.052,,~b-Gluco-pyranosid-O-CH2-CH(OOC-/CH2-OOC-C15H31,Cr 85 D 151 is
65900,65901,CCCCCCCCCCCCCCCC(=O)OC[C@H](CO[C@@H]1O[C@H](CO)[C@@H](O)[C@H](O)[C@H]1O)OC(=O)CCCCCCCCCCCCCCC,45610.0,42869-22-7,C41H78O10,731.052,,~b-Gluco-pyranosid-O-CH2-CH(OOC-/CH2-OOC-C15H31,Cr 87 D 150 is
65901,65902,CCCCCCCCCCCCCCCCC(=O)OC[C@H](CO[C@@H]1O[C@H](CO)[C@@H](O)[C@H](O)[C@H]1O)OC(=O)CCCCCCCCCCCCCCCC,45611.0,114219-11-3,C43H82O10,759.105,,~b-Gluco-pyranosid-O-CH2-CH(OOC-/CH2-OOC-C16H33,Cr 91 D 152 is
65902,65903,CCCCCCCCCCCCCCCCCC(=O)OC[C@H](CO[C@@H]1O[C@H](CO)[C@@H](O)[C@H](O)[C@H]1O)OC(=O)CCCCCCCCCCCCCCCCC,45612.0,60619-60-5,C45H86O10,787.158,,~b-Gluco-pyranosid-O-CH2-CH(OOC-/CH2-OOC-C17H35,Cr 94 D 153 is
65903,65904,CCCCCCCCCCCCCCCCCCC(=O)OC[C@H](CO[C@@H]1O[C@H](CO)[C@@H](O)[C@H](O)[C@H]1O)OC(=O)CCCCCCCCCCCCCCCCCC,45613.0,114219-12-4,C47H90O10,815.212,,~b-Gluco-pyranosid-O-CH2-CH(OOC-/CH2-OOC-C18H37,Cr 96 D 153 is
65904,65905,CCCCCCCCCCCCCCCCCCCC(=O)OC[C@H](CO[C@@H]1O[C@H](CO)[C@@H](O)[C@H](O)[C@H]1O)OC(=O)CCCCCCCCCCCCCCCCCCC,45614.0,,C49H94O10,843.265,,~b-Gluco-pyranosid-O-CH2-CH(OOC-/CH2-OOC-C19H39,Cr 98 D 153 is
66021,66022,CCCCCCCCCCCCOC1=C(OCCCCCCCCCCCC)C(OCCCCCCCCCCCC)=C([C@@H]2O[C@H](CO)[C@@H](O)[C@H](O)[C@H]2O)C=C1,73083.0,,C48H88O8,793.208,"2-Hydroxymethyl-6-(2,3,4-tris-dodecyloxy-phenyl)-tetrahydro-pyran-3,4,5-triol",~b-Gluco-pyranosid-4Ph1/2/3-O-C12H25,Cr 24.9 D 103.9 is
66335,66336,CCCCCCCCCCCCCCOC[C@@H](OCCCCCCCCCCCCCC)[C@H]1OC(O)C(O)[C@H]1O,46226.0,,C34H68O6,572.9,,"Glucose-5,6-(di)-C-O-C14H29",Cr 51 D 61 is
66690,66691,CCCCCCOC1=C(OCCCCCC)C=C(C(=O)NC[C@@H](O)CO)C=C1,110355.0,,C22H37N1O5,395.533,,Glycerin-1-C-NHOC-4Ph1/2-O-C6H13,Cr 79 D 87 is
66691,66692,CCCCCCCCCCCCOC1=C(OCCCCCCCCCCCC)C=C(C(=O)NC[C@H](O)CO)C=C1,110356.0,,C34H61N1O5,563.852,,Glycerin-1-C-NHOC-4Ph1/2-O-C12H25,Cr 98 D 148 is
66692,66693,CCCCCCCCCCCCOC1=C(OCCCCCCCCCCCC)C=C(NC(=O)C[C@@H](O)CO)C=C1,77476.0,,C34H61N1O5,563.852,,Glycerin-1-C-CONH-4Ph1/2-O-C12H25,Cr 98 D 148 is
66693,66694,CCCCCCOC1=CC(C(=O)NC[C@@H](O)CO)=CC(OCCCCCC)=C1OCCCCCC,110357.0,,C28H49N1O6,495.692,,Glycerin-1-C-NHOC-4Ph1/2/6-O-C6H13,Cr 49 D 91 is
66694,66695,CCCCCCCOC1=CC(C(=O)NC[C@@H](O)CO)=CC(OCCCCCCC)=C1OCCCCCCC,110358.0,,C31H55N1O6,537.772,,Glycerin-1-C-NHOC-4Ph1/2/6-O-C7H15,Cr 46 D 92 is
66773,66774,CCCCCCCCCCOC1=CC=C(C2=CC(COCCOCCOCCOC[C@H](O)CO)=C(C3=CC=C(OCCCCCCCCCC)C=C3)C=C2)C=C1,73075.0,,C48H74O8,779.096,"3-(2-{2-[2-(4,4''-Bis-decyloxy-[1,1';4',1'']terphenyl-3'-ylmethoxy)-ethoxy]-ethoxy}-ethoxy)-propane-1,2-diol",Glycerin-1-C-O-C2H4-O-C2H4-O-C2H4-O-CH2-2Ph1/4-Ph-O-C10H21,Cr 45 D 40 is
66785,66786,CC1=C(OCC2=CC=CC=C2)C=CC(C2=CC=C(OC[C@H](O)CO)C=C2)=C1,75061.0,,C23H24O4,364.434,,Glycerin-1-C-O-Ph-PhMe-O-CH2-Ph,Cr 128 D 151 is
66786,66787,CC1=CC=C(COC2=C(C)C=C(C3=CC=C(OC[C@H](O)CO)C=C3)C=C2)C=C1,78975.0,,C24H26O4,378.461,,Glycerin-1-C-O-Ph-PhMe-O-CH2-Ph-CH3,Cr 133 D 171 is
66809,66810,CC1=CC=CC(COC2=C(C)C=C(C3=CC=C(OC[C@H](O)CO)C=C3)C=C2)=C1,78973.0,,C24H26O4,378.461,,Glycerin-1-C-O-Ph-PhMe-O-CH2-PhMe,Cr 116 D 151 is
66871,66872,CCCCCCCCSC(SCCCCCCCC)[C@H](O)[C@H](O)[C@@H](O)[C@H](O)[C@H](O)CO,46289.0,117259-10-6,C23H48O6S2,484.754,,"D-Glycero-D-guloheptose-1,1-(di)-S-C8H17",Cr 120.4 D 162.6 is
66882,66883,CCCCCCSC(SCCCCCC)[C@H](O)[C@@H](O)[C@H](O)[C@H](O)CO,46296.0,115395-54-5,C18H38O5S2,398.621,,"Glucose-1,1-(di)-S-C6H13",Cr 103.2 D 82.5 is
66883,66884,CCCCCCCSC(SCCCCCCC)[C@H](O)[C@@H](O)[C@H](O)[C@H](O)CO,46297.0,115460-01-0,C20H42O5S2,426.674,,"Glucose-1,1-(di)-S-C7H15",Cr 102.6 D 104.6 is
66884,66885,CCCCCCCCSC(SCCCCCCCC)[C@H](O)[C@@H](O)[C@H](O)[C@H](O)CO,46298.0,100286-42-8,C22H46O5S2,454.728,,"Glucose-1,1-(di)-S-C8H17",Cr 102.4 D 117.6 is
66885,66886,CCCCCCCCCSC(SCCCCCCCCC)[C@H](O)[C@@H](O)[C@H](O)[C@H](O)CO,46299.0,115395-55-6,C24H50O5S2,482.781,,"Glucose-1,1-(di)-S-C9H19",Cr 101.6 D 125.8 is
66886,66887,CCCCCCCCCCSC(SCCCCCCCCCC)[C@H](O)[C@@H](O)[C@H](O)[C@H](O)CO,46300.0,4263-57-4,C26H54O5S2,510.834,,"Glucose-1,1-(di)-S-C10H21",Cr 97.5 D 132.5 is
66887,66888,CCCCCCCCCCCSC(SCCCCCCCCCCC)[C@H](O)[C@@H](O)[C@H](O)[C@H](O)CO,46301.0,,C28H58O5S2,538.887,,"Glucose-1,1-(di)-S-C11H23",Cr 98.5 D 138 is
66888,66889,CCCCCCCCCCCCSC(SCCCCCCCCCCCC)[C@H](O)[C@@H](O)[C@H](O)[C@H](O)CO,46302.0,,C30H62O5S2,566.94,,"Glucose-1,1-(di)-S-C12H25",Cr 97 D 136 is
66889,66890,CCCCCCCCCCCCCSC(SCCCCCCCCCCCCC)[C@H](O)[C@@H](O)[C@H](O)[C@H](O)CO,46303.0,,C32H66O5S2,594.993,,"Glucose-1,1-(di)-S-C13H27",Cr 98 D 142 is
66890,66891,CCCCCCCCCCCCCCSC(SCCCCCCCCCCCCCC)[C@H](O)[C@@H](O)[C@H](O)[C@H](O)CO,46304.0,,C34H70O5S2,623.047,,"Glucose-1,1-(di)-S-C14H29",Cr 94 D 138 is
66891,66892,CCCCCCCCCCCCCCCSC(SCCCCCCCCCCCCCCC)[C@H](O)[C@@H](O)[C@H](O)[C@H](O)CO,46305.0,,C36H74O5S2,651.1,,"Glucose-1,1-(di)-S-C15H31",Cr 97.5 D 133.5 is
66897,66898,CC(C)CCCC(C)CCSC(SCCC(C)CCCC(C)C)[C@H](O)[C@@H](O)[C@H](O)[C@H](O)CO,46311.0,,C26H54O5S2,510.834,,"Glucose-1,1-(di)-S-C2H4-CHMe-C3H6-CHMe-CH3",Cr 109.8 D 108.2 is
66906,66907,CCCCCSC(SCCCCC)[C@@H](O)[C@@H](O)[C@H](O)[C@H](O)CO,46320.0,,C16H34O5S2,370.568,,"Mannose-1,1-(di)-S-C5H11",Cr 118.6 D 102 is
66907,66908,CCCCCCSC(SCCCCCC)[C@@H](O)[C@@H](O)[C@H](O)[C@H](O)CO,46321.0,112159-65-6,C18H38O5S2,398.621,,"Mannose-1,1-(di)-S-C6H13",Cr 118.3 D 120.6 is
66908,66909,CCCCCCCSC(SCCCCCCC)[C@@H](O)[C@@H](O)[C@H](O)[C@H](O)CO,46322.0,112317-99-4,C20H42O5S2,426.674,,"Mannose-1,1-(di)-S-C7H15",Cr 117 D 134.5 is
66909,66910,CCCCCCCCSC(SCCCCCCCC)[C@@H](O)[C@@H](O)[C@H](O)[C@H](O)CO,46323.0,112159-66-7,C22H46O5S2,454.728,,"Mannose-1,1-(di)-S-C8H17",Cr 114 D 144.5 is
66910,66911,CCCCCCCCCSC(SCCCCCCCCC)[C@@H](O)[C@@H](O)[C@H](O)[C@H](O)CO,46324.0,112159-67-8,C24H50O5S2,482.781,,"Mannose-1,1-(di)-S-C9H19",Cr 113.5 D 147.7 is
66911,66912,CCCCCCCCCCSC(SCCCCCCCCCC)[C@@H](O)[C@@H](O)[C@H](O)[C@H](O)CO,46325.0,112159-68-9,C26H54O5S2,510.834,,"Mannose-1,1-(di)-S-C10H21",Cr 111.8 D 150.6 is
66920,66921,CCCCCSC(SCCCCC)[C@H](O)[C@@H](O)[C@@H](O)[C@H](O)CO,46334.0,,C16H34O5S2,370.568,,"Galactose-1,1-(di)-S-C5H11",Cr 119.4 D 109.3 is
66921,66922,CCCCCCSC(SCCCCCC)[C@H](O)[C@@H](O)[C@@H](O)[C@H](O)CO,46335.0,123389-87-7,C18H38O5S2,398.621,,"Galactose-1,1-(di)-S-C6H13",Cr 117.1 D 125.7 is
66922,66923,CCCCCCCSC(SCCCCCCC)[C@H](O)[C@@H](O)[C@@H](O)[C@H](O)CO,46336.0,112318-00-0,C20H42O5S2,426.674,,"Galactose-1,1-(di)-S-C7H15",Cr 116 D 136.1 is
66923,66924,CCCCCCCCSC(SCCCCCCCC)[C@H](O)[C@@H](O)[C@@H](O)[C@H](O)CO,46337.0,112159-72-5,C22H46O5S2,454.728,,"Galactose-1,1-(di)-S-C8H17",Cr 113.5 D 141.8 is
66924,66925,CCCCCCCCCSC(SCCCCCCCCC)[C@H](O)[C@@H](O)[C@@H](O)[C@H](O)CO,46338.0,123389-88-8,C24H50O5S2,482.781,,"Galactose-1,1-(di)-S-C9H19",Cr 111 D 145.3 is
66925,66926,CCCCCCCCCCSC(SCCCCCCCCCC)[C@H](O)[C@@H](O)[C@@H](O)[C@H](O)CO,46339.0,123389-89-9,C26H54O5S2,510.834,,"Galactose-1,1-(di)-S-C10H21",Cr 110.2 D 147 is
66957,66958,CCCCCCCSC(SCCCCCCC)[C@H](O)[C@@H](O)[C@H](O)CO,46380.0,112159-69-0,C19H40O4S2,396.649,,"Xylose-1,1-(di)-S-C7H15",Cr 12.2 D 79 is
66958,66959,CCCCCCCCSC(SCCCCCCCC)[C@H](O)[C@@H](O)[C@H](O)CO,46381.0,,C21H44O4S2,424.702,,"Xylose-1,1-(di)-S-C8H17",Cr 36 D 85.8 is
66959,66960,CCCCCCCCCSC(SCCCCCCCCC)[C@H](O)[C@@H](O)[C@H](O)CO,46382.0,,C23H48O4S2,452.755,,"Xylose-1,1-(di)-S-C9H19",Cr 46.7 D 95.6 is
66960,66961,CCCCCCCCCCSC(SCCCCCCCCCC)[C@H](O)[C@@H](O)[C@H](O)CO,46383.0,,C25H52O4S2,480.808,,"Xylose-1,1-(di)-S-C10H21",Cr 42.1 D 85.7 is
66972,66973,CCCCCCSC(SCCCCCC)[C@H](O)[C@@H](O)[C@@H](O)CO,46395.0,123390-03-4,C17H36O4S2,368.595,,"Arabinose-1,1-(di)-S-C6H13",Cr 95.1 D 85 is
66973,66974,CCCCCCCSC(SCCCCCCC)[C@H](O)[C@@H](O)[C@@H](O)CO,46396.0,,C19H40O4S2,396.649,,"Arabinose-1,1-(di)-S-C7H15",Cr 92.6 D 96 is
66974,66975,CCCCCCCCSC(SCCCCCCCC)[C@H](O)[C@@H](O)[C@@H](O)CO,46397.0,112159-70-3,C21H44O4S2,424.702,,"Arabinose-1,1-(di)-S-C8H17",Cr 92.1 D 100.7 is
66975,66976,CCCCCCCCCSC(SCCCCCCCCC)[C@H](O)[C@@H](O)[C@@H](O)CO,46398.0,,C23H48O4S2,452.755,,"Arabinose-1,1-(di)-S-C9H19",Cr 89.7 D 103.5 is
66976,66977,CCCCCCCCCCSC(SCCCCCCCCCC)[C@H](O)[C@@H](O)[C@@H](O)CO,46399.0,112159-71-4,C25H52O4S2,480.808,,"Arabinose-1,1-(di)-S-C10H21",Cr 88.2 D 105.1 is
66988,66989,CCCCCSC(SCCCCC)[C@H](O)[C@H](O)[C@H](O)CO,46411.0,,C15H32O4S2,340.542,,"Ribose-1,1-(di)-S-C5H11",Cr 4.4 D 46.3 is
66989,66990,CCCCCCSC(SCCCCCC)[C@H](O)[C@H](O)[C@H](O)CO,46412.0,123390-13-6,C17H36O4S2,368.595,,"Ribose-1,1-(di)-S-C6H13",Cr 7.1 D 82.5 is
66990,66991,CCCCCCCSC(SCCCCCCC)[C@H](O)[C@H](O)[C@H](O)CO,46413.0,,C19H40O4S2,396.649,,"Ribose-1,1-(di)-S-C7H15",Cr 44.2 D 89.1 is
66991,66992,CCCCCCCCSC(SCCCCCCCC)[C@H](O)[C@H](O)[C@H](O)CO,46414.0,117241-38-0,C21H44O4S2,424.702,,"Ribose-1,1-(di)-S-C8H17",Cr 41 D 98.5 is
66992,66993,CCCCCCCCCSC(SCCCCCCCCC)[C@H](O)[C@H](O)[C@H](O)CO,46415.0,123390-15-8,C23H48O4S2,452.755,,"Ribose-1,1-(di)-S-C9H19",Cr 44.3 D 98.3 is
66993,66994,CCCCCCCCCCSC(SCCCCCCCCCC)[C@H](O)[C@H](O)[C@H](O)CO,46416.0,123390-16-9,C25H52O4S2,480.808,,"Ribose-1,1-(di)-S-C10H21",Cr 49.5 D 105.2 is
67002,67003,CCCCCSC(SCCCCC)[C@H](O)[C@H](O)[C@@H](O)CO,46425.0,,C15H32O4S2,340.542,,"Lyxose-1,1-(di)-S-C5H11",Cr 70.6 D 67.8 is
67003,67004,CCCCCCSC(SCCCCCC)[C@H](O)[C@H](O)[C@@H](O)CO,46426.0,123390-09-0,C17H36O4S2,368.595,,"Lyxose-1,1-(di)-S-C6H13",Cr 66.4 D 85.5 is
67004,67005,CCCCCCCSC(SCCCCCCC)[C@H](O)[C@H](O)[C@@H](O)CO,46427.0,123390-10-3,C19H40O4S2,396.649,,"Lyxose-1,1-(di)-S-C7H15",Cr 67.9 D 97.7 is
67005,67006,CCCCCCCCSC(SCCCCCCCC)[C@H](O)[C@H](O)[C@@H](O)CO,46428.0,112159-63-4,C21H44O4S2,424.702,,"Lyxose-1,1-(di)-S-C8H17",Cr 65.4 D 103.8 is
67006,67007,CCCCCCCCCSC(SCCCCCCCCC)[C@H](O)[C@H](O)[C@@H](O)CO,46429.0,123390-11-4,C23H48O4S2,452.755,,"Lyxose-1,1-(di)-S-C9H19",Cr 68.2 D 107.1 is
67007,67008,CCCCCCCCCCSC(SCCCCCCCCCC)[C@H](O)[C@H](O)[C@@H](O)CO,46430.0,112159-64-5,C25H52O4S2,480.808,,"Lyxose-1,1-(di)-S-C10H21",Cr 67.3 D 107.6 is
67013,67014,CCCCCCCSC(C[C@@H](O)[C@H](O)[C@H](O)CO)SCCCCCCC,46372.0,,C20H42O4S2,410.675,,"2-Deoxy-glucose-1,1-(di)-S-C7H15",Cr 115.2 D 110.3 is
67014,67015,CCCCCCCCSC(C[C@@H](O)[C@H](O)[C@H](O)CO)SCCCCCCCC,46373.0,,C22H46O4S2,438.728,,"2-Deoxy-glucose-1,1-(di)-S-C8H17",Cr 111.6 D 117.5 is
67015,67016,CCCCCCCCCSC(C[C@@H](O)[C@H](O)[C@H](O)CO)SCCCCCCCCC,46374.0,,C24H50O4S2,466.781,,"2-Deoxy-glucose-1,1-(di)-S-C9H19",Cr 113.4 D 120.3 is
67016,67017,CCCCCCCCCCSC(C[C@@H](O)[C@H](O)[C@H](O)CO)SCCCCCCCCCC,46375.0,,C26H54O4S2,494.835,,"2-Deoxy-glucose-1,1-(di)-S-C10H21",Cr 113.7 D 122.3 is
67024,67025,CCCCCCCCCCSC(SCCCCCCCCCC)[C@H](O)[C@H](O)CO,46440.0,,C24H50O3S2,450.782,,"Erythrose-1,1-(di)-S-C10H21",Cr 35 D 62.4 is
67050,67051,CC[Si](O)(CC)O[Si](O)(CC)CC,46460.0,,C8H22O3Si2,222.429,,"1,3-(HO)2-Si2O-(tetra)-C2H5",Cr -36 D 37 is
67051,67052,CCC[Si](O)(CCC)O[Si](O)(CCC)CCC,46461.0,,C12H30O3Si2,278.536,,"1,3-(HO)2-Si2O-(tetra)-C3H7",Cr 44 D 73 is
67052,67053,CCCC[Si](O)(CCCC)O[Si](O)(CCCC)CCCC,77456.0,,C16H38O3Si2,334.642,,"1,3-(HO)2-Si2O-(tetra)-C4H9",Cr 17.1 D 53.5 is
67060,67061,CCCCCCCCCCOC1=C(OCCCCCCCCCC)C=C(C(=O)OC2C[C@@H](O)C[C@@H](O)C2)C=C1,46465.0,,C33H56O6,548.794,"3,4-Bis-decyloxy-benzoicacid3,5-dihydroxy-cyclohexylester","cis,cis-3,5-Hydroxycyclohexan-OOC-4Ph1/2-O-C10H21",Cr 72 D 113.5 is
67061,67062,CCCCCCCCCCCOC1=C(OCCCCCCCCCCC)C=C(C(=O)OC2C[C@@H](O)C[C@@H](O)C2)C=C1,69877.0,,C35H60O6,576.847,"3,4-Bis-undecyloxy-benzoicacid3,5-dihydroxy-cyclohexylester","cis,cis-3,5-Hydroxycyclohexan-OOC-4Ph1/2-O-C11H23",Cr 82 D 123 is
67062,67063,CCCCCCCCCCCCOC1=C(OCCCCCCCCCCCC)C=C(C(=O)OC2C[C@@H](O)C[C@@H](O)C2)C=C1,46466.0,,C37H64O6,604.9,"3,4-Bis-dodecyloxy-benzoicacid3,5-dihydroxy-cyclohexylester","cis,cis-3,5-Hydroxycyclohexan-OOC-4Ph1/2-O-C12H25",Cr 79.5 D 124 is
67063,67064,CCCCCCCCCCCCCCOC1=C(OCCCCCCCCCCCCCC)C=C(C(=O)OC2C[C@@H](O)C[C@@H](O)C2)C=C1,46467.0,,C41H72O6,661.007,"3,4-Bis-tetradecyloxy-benzoicacid3,5-dihydroxy-cyclohexylester","cis,cis-3,5-Hydroxycyclohexan-OOC-4Ph1/2-O-C14H29",Cr 78.5 D 119.5 is
67067,67068,CCCCOC1=CC(C(=O)OC2C[C@@H](O)C[C@@H](O)C2)=CC(OCCCC)=C1OCCCC,46468.0,,C25H40O7,452.581,"3,4,5-Tributoxy-benzoicacid3,5-dihydroxy-cyclohexylester","cis,cis-3,5-Hydroxycyclohexan-OOC-4Ph1/2/6-O-C4H9",Cr 90 D 42.5 is
67068,67069,CCCCCOC1=CC(C(=O)OC2C[C@@H](O)C[C@@H](O)C2)=CC(OCCCCC)=C1OCCCCC,46469.0,,C28H46O7,494.661,"3,4,5-Tris-pentyloxy-benzoicacid3,5-dihydroxy-cyclohexylester","cis,cis-3,5-Hydroxycyclohexan-OOC-4Ph1/2/6-O-C5H11",Cr 71 D 62.5 is
67069,67070,CCCCCCOC1=CC(C(=O)OC2C[C@@H](O)C[C@@H](O)C2)=CC(OCCCCCC)=C1OCCCCCC,46470.0,,C31H52O7,536.74,"3,4,5-Tris-hexyloxy-benzoicacid3,5-dihydroxy-cyclohexylester","cis,cis-3,5-Hydroxycyclohexan-OOC-4Ph1/2/6-O-C6H13",Cr 63 D 54 is
67070,67071,CCCCCCCOC1=CC(C(=O)OC2C[C@@H](O)C[C@@H](O)C2)=CC(OCCCCCCC)=C1OCCCCCCC,46471.0,,C34H58O7,578.82,"3,4,5-Tris-heptyloxy-benzoicacid3,5-dihydroxy-cyclohexylester","cis,cis-3,5-Hydroxycyclohexan-OOC-4Ph1/2/6-O-C7H15",Cr 68 D 80 is
67071,67072,CCCCCCCCOC1=CC(C(=O)OC2C[C@@H](O)C[C@@H](O)C2)=CC(OCCCCCCCC)=C1OCCCCCCCC,46472.0,,C37H64O7,620.9,"3,4,5-Tris-octyloxy-benzoicacid3,5-dihydroxy-cyclohexylester","cis,cis-3,5-Hydroxycyclohexan-OOC-4Ph1/2/6-O-C8H17",Cr 72.5 D 86.5 is
67072,67073,CCCCCCCCCOC1=CC(C(=O)OC2C[C@@H](O)C[C@@H](O)C2)=CC(OCCCCCCCCC)=C1OCCCCCCCCC,46473.0,,C40H70O7,662.98,"3,4,5-Tris-nonyloxy-benzoicacid3,5-dihydroxy-cyclohexylester","cis,cis-3,5-Hydroxycyclohexan-OOC-4Ph1/2/6-O-C9H19",Cr 63 D 92 is
67074,67075,CCCCCCCCCCCOC1=CC(C(=O)OC2C[C@@H](O)C[C@@H](O)C2)=CC(OCCCCCCCCCCC)=C1OCCCCCCCCCCC,46475.0,,C46H82O7,747.139,"3,4,5-Tris-undecyloxy-benzoicacid3,5-dihydroxy-cyclohexylester","cis,cis-3,5-Hydroxycyclohexan-OOC-4Ph1/2/6-O-C11H23",Cr 56 D 86.5 is
67075,67076,CCCCCCCCCCCCOC1=CC(C(=O)OC2C[C@@H](O)C[C@@H](O)C2)=CC(OCCCCCCCCCCCC)=C1OCCCCCCCCCCCC,46476.0,,C49H88O7,789.219,"3,4,5-Tris-dodecyloxy-benzoicacid3,5-dihydroxy-cyclohexylester","cis,cis-3,5-Hydroxycyclohexan-OOC-4Ph1/2/6-O-C12H25",Cr 34 D 67 is
67076,67077,CCCCCCCCCCCCCOC1=CC(C(=O)OC2C[C@@H](O)C[C@@H](O)C2)=CC(OCCCCCCCCCCCCC)=C1OCCCCCCCCCCCCC,46477.0,,C52H94O7,831.299,"3,4,5-Tris-tridecyloxy-benzoicacid3,5-dihydroxy-cyclohexylester","cis,cis-3,5-Hydroxycyclohexan-OOC-4Ph1/2/6-O-C13H27",Cr 35.5 D 75 is
67077,67078,CCCCCCCCCCCCCCOC1=CC(C(=O)OC2C[C@@H](O)C[C@@H](O)C2)=CC(OCCCCCCCCCCCCCC)=C1OCCCCCCCCCCCCCC,46478.0,,C55H100O7,873.378,"3,4,5-Tris-tetradecyloxy-benzoicacid3,5-dihydroxy-cyclohexylester","cis,cis-3,5-Hydroxycyclohexan-OOC-4Ph1/2/6-O-C14H29",Cr 72.5 D 71.5 is
67178,67179,CCCCCCCOC1=C(OCCCCCCC)C=C(C(=O)NC[C@H](O)[C@@H](O)[C@H](O)[C@H](O)CO)C=C1,110344.0,,C27H47N1O8,513.664,,Glucit-1-C-NHOC-4Ph1/2-O-C7H15,Cr 169 D 203 is
67179,67180,CCCCCCCCCOC1=C(OCCCCCCCCC)C=C(C(=O)NC[C@H](O)[C@@H](O)[C@H](O)[C@H](O)CO)C=C1,110345.0,,C31H55N1O8,569.77,,Glucit-1-C-NHOC-4Ph1/2-O-C9H19,Cr 166 D 239 is
67180,67181,CCCCCCCCCCCCOC1=C(OCCCCCCCCCCCC)C=C(C(=O)NC[C@H](O)[C@@H](O)[C@H](O)[C@H](O)CO)C=C1,69917.0,,C37H67N1O8,653.93,"3,4-Bis-dodecyloxy-N-(2,3,4,5,6-pentahydroxy-hexyl)-benzamide",Glucit-1-C-NHOC-4Ph1/2-O-C12H25,Cr 162 D 254 is
67183,67184,CCCCCCCCOC1=C(OCCCCCCCC)C=C(C(=O)N(C)C[C@H](O)[C@@H](O)[C@H](O)[C@H](O)CO)C=C1,110347.0,,C30H53N1O8,555.744,,Glucit-1-C-NMeOC-4Ph1/2-O-C8H17,Cr 87 D 155 is
67184,67185,CCCCCCCCCOC1=C(OCCCCCCCCC)C=C(C(=O)N(C)C[C@H](O)[C@@H](O)[C@H](O)[C@H](O)CO)C=C1,110348.0,,C32H57N1O8,583.797,,Glucit-1-C-NMeOC-4Ph1/2-O-C9H19,Cr 68 D 174 is
67185,67186,CCCCCCCCCCCCOC1=C(OCCCCCCCCCCCC)C=C(C(=O)N(C)C[C@H](O)[C@@H](O)[C@H](O)[C@H](O)CO)C=C1,69911.0,,C38H69N1O8,667.956,"3,4-Bis-dodecyloxy-N-methyl-N-(2,3,4,5,6-pentahydroxy-hexyl)-benzamide",Glucit-1-C-NMeOC-4Ph1/2-O-C12H25,Cr 54 D 194 is
67186,67187,CCCCCCCCCCCCCCCCOC1=C(OCCCCCCCCCCCCCCCC)C=C(C(=O)N(C)C[C@H](O)[C@@H](O)[C@H](O)[C@H](O)CO)C=C1,110349.0,,C46H85N1O8,780.169,,Glucit-1-C-NMeOC-4Ph1/2-O-C16H33,Cr 82 D 194 is
67187,67188,CCCCCCCCCCCCOC1=CC(OCCCCCCCCCCCC)=CC(C(=O)NC[C@H](O)[C@@H](O)[C@H](O)[C@H](O)CO)=C1,110350.0,,C37H67N1O8,653.93,,Glucit-1-C-NHOC-1Ph3/5-O-C12H25,Cr 87 D 175 is
67195,67196,CCCCCCOC1=CC(C(=O)N(C)C[C@H](O)[C@@H](O)[C@H](O)[C@H](O)CO)=CC(OCCCCCC)=C1OCCCCCC,69920.0,,C32H57N1O9,599.796,"3,4,5-Tris-hexyloxy-N-methyl-N-(2,3,4,5,6-pentahydroxy-hexyl)-benzamide",Glucit-1-C-NMeOC-4Ph1/2/6-O-C6H13,Cr 94 D 145 is
67196,67197,CCCCCCCCOC1=CC(C(=O)N(C)C[C@H](O)[C@@H](O)[C@H](O)[C@H](O)CO)=CC(OCCCCCCCC)=C1OCCCCCCCC,110351.0,,C38H69N1O9,683.956,,Glucit-1-C-NMeOC-4Ph1/2/6-O-C8H17,Cr 75 D 147 is
67564,67565,CCCCCCCCOC1=C(OCCCCCCCC)C=C(C(=O)OCC(COC(=O)C2=CC(OCCCCCCCC)=C(OCCCCCCCC)C=C2)(COC(=O)C2=CC(OCCCCCCCC)=C(OCCCCCCCC)C=C2)COC(=O)C2=CC(OCCCCCCCC)=C(OCCCCCCCC)C=C2)C=C1,69889.0,,C97H156O16,1578.267,,Pentaerythrit-(tetra)-C-OOC-4Ph1/2-O-C8H17,Cr 55 D 31 is
67565,67566,CCCCCCCCCOC1=C(OCCCCCCCCC)C=C(C(=O)OCC(COC(=O)C2=CC(OCCCCCCCCC)=C(OCCCCCCCCC)C=C2)(COC(=O)C2=CC(OCCCCCCCCC)=C(OCCCCCCCCC)C=C2)COC(=O)C2=CC(OCCCCCCCCC)=C(OCCCCCCCCC)C=C2)C=C1,69890.0,,C105H172O16,1690.48,,Pentaerythrit-(tetra)-C-OOC-4Ph1/2-O-C9H19,Cr 55 D 42 is
67566,67567,CCCCCCCCCCOC1=C(OCCCCCCCCCC)C=C(C(=O)OCC(COC(=O)C2=CC(OCCCCCCCCCC)=C(OCCCCCCCCCC)C=C2)(COC(=O)C2=CC(OCCCCCCCCCC)=C(OCCCCCCCCCC)C=C2)COC(=O)C2=CC(OCCCCCCCCCC)=C(OCCCCCCCCCC)C=C2)C=C1,69891.0,,C113H188O16,1802.692,,Pentaerythrit-(tetra)-C-OOC-4Ph1/2-O-C10H21,Cr 54 D 47 is
67567,67568,CCCCCCCCCCCCOC1=C(OCCCCCCCCCCCC)C=C(C(=O)OCC(COC(=O)C2=CC(OCCCCCCCCCCCC)=C(OCCCCCCCCCCCC)C=C2)(COC(=O)C2=CC(OCCCCCCCCCCCC)=C(OCCCCCCCCCCCC)C=C2)COC(=O)C2=CC(OCCCCCCCCCCCC)=C(OCCCCCCCCCCCC)C=C2)C=C1,69892.0,,C129H220O16,2027.118,,Pentaerythrit-(tetra)-C-OOC-4Ph1/2-O-C12H25,Cr 24 D 53 is
67570,67571,CCCCCCCCCCOC1=CC(C(=O)OCC(COC(=O)C2=CC(OCCCCCCCCCC)=C(OCCCCCCCCCC)C(OCCCCCCCCCC)=C2)(COC(=O)C2=CC(OCCCCCCCCCC)=C(OCCCCCCCCCC)C(OCCCCCCCCCC)=C2)COC(=O)C2=CC(OCCCCCCCCCC)=C(OCCCCCCCCCC)C(OCCCCCCCCCC)=C2)=CC(OCCCCCCCCCC)=C1OCCCCCCCCCC,69895.0,,C153H268O20,2427.753,,Pentaerythrit-(tetra)-C-OOC-4Ph1/2/6-O-C10H21,Cr 41 D 8 is
67579,67580,CCCCCCCCCCCCOC1=CC=C(COC2=CC(C(=O)OCC(COC(=O)C3=CC(OCC4=CC=C(OCCCCCCCCCCCC)C=C4)=C(OCC4=CC=C(OCCCCCCCCCCCC)C=C4)C(OCC4=CC=C(OCCCCCCCCCCCC)C=C4)=C3)(COC(=O)C3=CC(OCC4=CC=C(OCCCCCCCCCCCC)C=C4)=C(OCC4=CC=C(OCCCCCCCCCCCC)C=C4)C(OCC4=CC=C(OCCCCCCCCCCCC)C=C4)=C3)COC(=O)C3=CC(OCC4=CC=C(OCCCCCCCCCCCC)C=C4)=C(OCC4=CC=C(OCCCCCCCCCCCC)C=C4)C(OCC4=CC=C(OCCCCCCCCCCCC)C=C4)=C3)=CC(OCC3=CC=C(OCCCCCCCCCCCC)C=C3)=C2OCC2=CC=C(OCCCCCCCCCCCC)C=C2)C=C1,69344.0,,C261H388O32,4037.854,,Pentaerythrit-(tetra)-C-OOC-4Ph1/2/6-O-CH2-Ph-O-C12H25,Cr 71 D 153 is
68304,68305,CCCCCCCCCC1=C(OCC(O)CO)C=CC(C2=CC=C(OCC(O)CO)C=C2)=C1,73692.0,,C27H40O6,460.603,"3-[4'-(2,3-Dihydroxy-propoxy)-3'-nonyl-biphenyl-4-yloxy]-propane-1,2-diol",Glycerin-1-C-O-Ph-Ph(C9H19)-O-1-C-Glycerin,Cr 67 D 98 is
68305,68306,CCCCCCCCCC1=C(OCC(O)CO)C=CC(C2=CC=C(OCCC(O)CO)C=C2)=C1,73693.0,,C28H42O6,474.629,"4-[4'-(2,3-Dihydroxy-propoxy)-3'-nonyl-biphenyl-4-yloxy]-butane-1,2-diol",Glycerin-1-C-CH2-O-Ph-Ph(C9H19)-O-1-C-Glycerin,Cr 66 D 78 is
68493,68494,CCCCCCCCCCCCCCCCCCOC1=CC=C(C(=O)[O-])C=C1.CCCCCCCC[NH2+]C[C@H](O)[C@@H](O)[C@H](O)[C@H](O)CO,77562.0,,C39H73N1O8,683.999,,C18H37-O-Ph-COO-+H2N(Glucitol)-C8H17,Cr 97.1 D 148 is
68494,68495,CCCCCCCCCCCCCCCCCCOC1=CC=C(C(=O)[O-])C=C1.CCCCCCCCCC[NH2+]C[C@H](O)[C@@H](O)[C@H](O)[C@H](O)CO,77563.0,,C41H77N1O8,712.052,,C18H37-O-Ph-COO-+H2N(Glucitol)-C10H21,Cr 80 D 168.6 is
68496,68497,CCCCCCCCCCCCCCCCCCOC1=CC=C(C(=O)[O-])C=C1.CCCCCCCCCCCCCC[NH2+]C[C@H](O)[C@@H](O)[C@H](O)[C@H](O)CO,77565.0,,C45H85N1O8,768.158,,C18H37-O-Ph-COO-+H2N(Glucitol)-C14H29,Cr 90.5 D 197 is
68497,68498,CCCCCCCCCCCCCCCCCCOC1=CC=C(C(=O)[O-])C=C1.CCCCCCCCCCCCCCCCCC[NH2+]C[C@H](O)[C@@H](O)[C@H](O)[C@H](O)CO,77566.0,,C49H93N1O8,824.265,,C18H37-O-Ph-COO-+H2N(Glucitol)-C18H37,Cr 72 D 204.5 is
69177,69178,CCCCCCCCCCOC1=CC=C(C(=O)OC2=CC=C(/C=C/C3=CC=N(~[H]OC(=O)C4=CC(OCCCCCCCCCC)=C(OCCCCCCCCCC)C(OCCCCCCCCCC)=C4)C=C3)C=C2)C=C1,76207.0,,C67H101N1O8,1048.521,,C10H21-O-1/2/6Ph4-COO-H1Pyr4-CH=CH-Ph-OOC-Ph-O-C10H21,Cr 42.2 D 80.4 is
69244,69245,CCCCCCCCCCOC1=CC(C(=O)O[H]~N2=CC=C(/C=C/C3=CC=C(OC(=O)C4=CC(OCCCCCCCCCC)=C(OCCCCCCCCCC)C(OCCCCCCCCCC)=C4)C=C3)C=C2)=CC(OCCCCCCCCCC)=C1OCCCCCCCCCC,76206.0,,C87H141N1O10,1361.051,,C10H21-O-1/2/6Ph4-COO-Ph-CH=CH-4Pyr1H-OOC-4Ph1/2/6-O-C10H21,Cr -20 D 44.4 is
69317,69318,CCCCCCCCCCOC1=CC(C(=O)OC2=CC=C(/C=C/C3=CC=N(~[H]OC(=O)/C=C/C(=O)O[H]~N4=CC=C(/C=C/C5=CC=C(OC(=O)C6=CC(OCCCCCCCCCC)=C(OCCCCCCCCCC)C(OCCCCCCCCCC)=C6)C=C5)C=C4)C=C3)C=C2)=CC(OCCCCCCCCCC)=C1OCCCCCCCCCC,76204.0,,C104H154N2O14,1656.341,,C10H21-O-1/2/6Ph4-COO-Ph-CH=CH-4Pyr1H-OOC-CH=CH-COO-H1Pyr4-CH=CH-Ph-OOC-4Ph1/2/6-O-C10H21,Cr 66.7 D 109.5 is
69318,69319,CCCCCCCCCCOC1=CC(C(=O)OC2=CC=C(/C=C/C3=CC=N(~[H]OC(=O)/C=C\C(=O)O[H]~N4=CC=C(/C=C/C5=CC=C(OC(=O)C6=CC(OCCCCCCCCCC)=C(OCCCCCCCCCC)C(OCCCCCCCCCC)=C6)C=C5)C=C4)C=C3)C=C2)=CC(OCCCCCCCCCC)=C1OCCCCCCCCCC,76208.0,,C104H154N2O14,1656.341,,C10H21-O-1/2/6Ph4-COO-Ph-CH=CH-4Pyr1H-OOC-CH%CH-COO-H1Pyr4-CH=CH-Ph-OOC-4Ph1/2/6-O-C10H21,Cr 66.1 D 119.2 is
69321,69322,CCCCCCCCCCOC1=CC(C(=O)OC2=CC=C(/C=C/C3=CC=N(~[H]OC(=O)CCCC(=O)O[H]~N4=CC=C(/C=C/C5=CC=C(OC(=O)C6=CC(OCCCCCCCCCC)=C(OCCCCCCCCCC)C(OCCCCCCCCCC)=C6)C=C5)C=C4)C=C3)C=C2)=CC(OCCCCCCCCCC)=C1OCCCCCCCCCC,76200.0,,C105H158N2O14,1672.383,,C10H21-O-1/2/6Ph4-COO-Ph-CH=CH-4Pyr1H-OOC-C3H6-COO-H1Pyr4-CH=CH-Ph-OOC-4Ph1/2/6-O-C10H21,Cr 53.3 D 59.5 is
69322,69323,CCCCCCCCCCOC1=CC(C(=O)OC2=CC=C(/C=C/C3=CC=N(~[H]OC(=O)CCCCC(=O)O[H]~N4=CC=C(/C=C/C5=CC=C(OC(=O)C6=CC(OCCCCCCCCCC)=C(OCCCCCCCCCC)C(OCCCCCCCCCC)=C6)C=C5)C=C4)C=C3)C=C2)=CC(OCCCCCCCCCC)=C1OCCCCCCCCCC,76201.0,,C106H160N2O14,1686.41,,C10H21-O-1/2/6Ph4-COO-Ph-CH=CH-4Pyr1H-OOC-C4H8-COO-H1Pyr4-CH=CH-Ph-OOC-4Ph1/2/6-O-C10H21,Cr 57 D 64.8 is
69323,69324,CCCCCCCCCCOC1=CC(C(=O)OC2=CC=C(/C=C/C3=CC=N(~[H]OC(=O)CCCCCC(=O)O[H]~N4=CC=C(/C=C/C5=CC=C(OC(=O)C6=CC(OCCCCCCCCCC)=C(OCCCCCCCCCC)C(OCCCCCCCCCC)=C6)C=C5)C=C4)C=C3)C=C2)=CC(OCCCCCCCCCC)=C1OCCCCCCCCCC,76202.0,,C107H162N2O14,1700.436,,C10H21-O-1/2/6Ph4-COO-Ph-CH=CH-4Pyr1H-OOC-C5H10-COO-H1Pyr4-CH=CH-Ph-OOC-4Ph1/2/6-O-C10H21,Cr 59.5 D 63.1 is
69324,69325,CCCCCCCCCCOC1=CC(C(=O)OC2=CC=C(/C=C/C3=CC=N(~[H]OC(=O)CCCCCCC(=O)O[H]~N4=CC=C(/C=C/C5=CC=C(OC(=O)C6=CC(OCCCCCCCCCC)=C(OCCCCCCCCCC)C(OCCCCCCCCCC)=C6)C=C5)C=C4)C=C3)C=C2)=CC(OCCCCCCCCCC)=C1OCCCCCCCCCC,76203.0,,C108H164N2O14,1714.463,,C10H21-O-1/2/6Ph4-COO-Ph-CH=CH-4Pyr1H-OOC-C6H12-COO-H1Pyr4-CH=CH-Ph-OOC-4Ph1/2/6-O-C10H21,Cr 48.6 D 81.6 is
72260,72261,CCCCCCCCCCCCOC1=CC=C(COC2=CC(C(=O)OC3=CC=C(C4=CC=C(O)C=C4)C=C3)=CC(OCC3=CC=C(OCCCCCCCCCCCC)C=C3)=C2OCC2=CC=C(OCCCCCCCCCCCC)C=C2)C=C1,49135.0,,C76H104O9,1161.634,"3,4,5-Tris-(4-dodecyloxy-benzyloxy)-benzoicacid4'-hydroxy-biphenyl-4-ylester",C12H25-O-Ph-CH2-O-1/2/6Ph4-COO-Ph-Ph-O,Cr 64 D 84 is
72261,72262,C=C(C)C(=O)OCCCCCCCCCCCOC1=CC=C(C2=CC=C(OC(=O)C3=CC(OCC4=CC=C(OCCCCCCCCCC)C=C4)=C(OCC4=CC=C(OCCCCCCCCCC)C=C4)C(OCC4=CC=C(OCCCCCCCCCC)C=C4)=C3)C=C2)C=C1,51540.0,,C85H118O11,1315.84,"3,4,5-Tris-(4-decyloxy-benzyloxy)-benzoicacid4'-[11-(2-methyl-acryloyloxy)-undecyloxy]-biphenyl-4-ylester",C10H21-O-Ph-CH2-O-1/2/6Ph4-COO-Ph-Ph-O-C11H22-OOC-CMe=CH,Cr 44 D 57 is
